Repository: morazov/ZeolitesVR

# ZeolitesVR

This Unity project implements a virtual reality environment to visualize zeolite frameworks. The resulting build is sufficiently optimized to run on standalone devices such as Quest 2. However, PCVR should be used for a smoother experience, if available.

The frameworks are rendered procedurally from pre-computed atomic coordiantes (see [the Zeolite_CIF_Parser repo](https://github.com/morazov/Zeolite_CIF_Parser) for details). All frameworks listed on the [IZA Database of Zeolite Structures](https://america.iza-structure.org/IZA-SC/ftc_table.php) are included in this project, along with a summary of their crystallographic information.

Several display styles are included, allowing for different interaction modes, as [shown below](render-and-interaction-modes).

A selection of small organic molecules may be rendered to gauge the scale and connectivity of pore channels.

## Render and Interaction Modes

The default settings for rendering and interacting with the zeolite framework result in a spacefilling representation of a large scale static framework. For visual clarity 6-membered rings and smaller (i.e., rings too small for significant molecular diffusion) are shaded. The user may navigate the framework structure to get a unique perspective of the morphology of the pores and cages. This experience in VR is difficult to appreciate through a 2D video, which makes the interaction seem similar to viewing a molecular model on a computer screen. The 360° video below is more representative and should be viewed in VR.

Alternatively, the user may render the framework using the Si-O bond representation that looks similar to the physical bonded-tetrahedra models some researchers may have tediously constructed to develop intuition about the symmetry and structure of a specific framework. The model may be rendered at different scales, with the smaller sizes giving a sense of a hand-held model, especially when the static rendering mode is disabled and the small rings are not shaded.

Another satisfying way to gain insights about the channels, cages, and side-pockets of a framework is to probe them with small organic molecules. The molecules are rendered in a space-filling style that, in conjunction with the space-filling representation of the framework, provides a first-order approximation of molecular fit.

File: Assets/Resources/Framework_Info/ABW_data.csv
Parameter;Value
Crystal System;orthorhombic
Space Group;I m m a (# 74)
Unit cell lengths;a = 9.8730 Å, b = 5.2540 Å, c = 8.7700 Å
Unit cell angles;α = 90.000°, β = 90.000°, γ = 90.000°
Volume;454.9 cubic Å
Framework density;17.6 T/1000 cubic Å
Ring sizes (# T-atoms);8 6 4
Channel dimensionality;Topological (pore opening > 6-ring)
; 1-dimensional
Maximum diameter of a sphere;
that can be included;4.24 Å
Maximum diameter of a sphere;
that can diffuse along;a: 2.61 Å, b: 3.51 Å, c: 2.61 Å
Accessible volume:;5.19 %

File: Assets/Resources/Framework_Info/ACO_data.csv
Parameter;Value
Crystal System;cubic
Space Group;I m -3 m (# 229)
Unit cell lengths;a = 9.9050 Å, b = 9.9050 Å, c = 9.9050 Å
Unit cell angles;α = 90.000°, β = 90.000°, γ = 90.000°
Volume;971.8 cubic Å
Framework density;16.5 T/1000 cubic Å
Ring sizes (# T-atoms);8 4
Channel dimensionality;Topological (pore opening > 6-ring)
; 3-dimensional
Maximum diameter of a sphere;
that can be included;4.58 Å
Maximum diameter of a sphere;
that can diffuse along;a: 3.56 Å, b: 3.56 Å, c: 3.56 Å
Accessible volume:;8.68 %

File: Assets/Resources/Framework_Info/AEI_data.csv
Parameter;Value
Crystal System;orthorhombic
Space Group;C m c m (# 63)
Unit cell lengths;a = 13.6770 Å, b = 12.6070 Å, c = 18.4970 Å
Unit cell angles;α = 90.000°, β = 90.000°, γ = 90.000°
Volume;3189.4 cubic Å
Framework density;15.1 T/1000 cubic Å
Ring sizes (# T-atoms);8 6 4
Channel dimensionality;Topological (pore opening > 6-ring)
; 3-dimensional
Maximum diameter of a sphere;
that can be included;7.33 Å
Maximum diameter of a sphere;
that can diffuse along;a: 3.84 Å, b: 3.84 Å, c: 3.64 Å
Accessible volume:;17.31 %

File: Assets/Resources/Framework_Info/AEL_data.csv
Parameter;Value
Crystal System;orthorhombic
Space Group;I m m a (# 74)
Unit cell lengths;a = 8.3120 Å, b = 18.7290 Å, c = 13.3920 Å
Unit cell angles;α = 90.000°, β = 90.000°, γ = 90.000°
Volume;2084.8 cubic Å
Framework density;19.2 T/1000 cubic Å
Ring sizes (# T-atoms);10 6 4
Channel dimensionality;Topological (pore opening > 6-ring)
; 1-dimensional
Maximum diameter of a sphere;
that can be included;5.64 Å
Maximum diameter of a sphere;
that can diffuse along;a: 4.63 Å, b: 2.01 Å, c: 2.01 Å
Accessible volume:;6.77 %

File: Assets/Resources/Framework_Info/AEN_data.csv
Parameter;Value
Crystal System;orthorhombic
Space Group;C m c e (# )
Unit cell lengths;a = 18.5310 Å, b = 13.3550 Å, c = 9.6360 Å
Unit cell angles;α = 90.000°, β = 90.000°, γ = 90.000°
Volume;2384.7 cubic Å
Framework density;20.1 T/1000 cubic Å
Ring sizes (# T-atoms);8 6 4
Channel dimensionality;Topological (pore opening > 6-ring)
; 2-dimensional
Maximum diameter of a sphere;
that can be included;4.43 Å
Maximum diameter of a sphere;
that can diffuse along;a: 1.21 Å, b: 3.38 Å, c: 3.66 Å
Accessible volume:;4.02 %

File: Assets/Resources/Framework_Info/AET_data.csv
Parameter;Value
Crystal System;orthorhombic
Space Group;C m c m (# 63)
Unit cell lengths;a = 32.8290 Å, b = 14.3800 Å, c = 8.3740 Å
Unit cell angles;α = 90.000°, β = 90.000°, γ = 90.000°
Volume;3953.2 cubic Å
Framework density;18.2 T/1000 cubic Å
Ring sizes (# T-atoms);14 6 4
Channel dimensionality;Topological (pore opening > 6-ring)
; 1-dimensional
Maximum diameter of a sphere;
that can be included;8.41 Å
Maximum diameter of a sphere;
that can diffuse along;a: 1.78 Å, b: 1.78 Å, c: 7.59 Å
Accessible volume:;12.88 %

File: Assets/Resources/Framework_Info/AFI_data.csv
Parameter;Value
Crystal System;hexagonal
Space Group;P 6/m c c (# 192)
Unit cell lengths;a = 13.8270 Å, b = 13.8270 Å, c = 8.5800 Å
Unit cell angles;α = 90.000°, β = 90.000°, γ = 120.000°
Volume;1420.6 cubic Å
Framework density;16.9 T/1000 cubic Å
Ring sizes (# T-atoms);12 6 4
Channel dimensionality;Topological (pore opening > 6-ring)
; 1-dimensional
Maximum diameter of a sphere;
that can be included;8.3 Å
Maximum diameter of a sphere;
that can diffuse along;a: 2.22 Å, b: 2.22 Å, c: 7.42 Å
Accessible volume:;14.07 %

File: Assets/Resources/Framework_Info/AFN_data.csv
Parameter;Value
Crystal System;monoclinic
Space Group;C 1 2/m 1 (# 12)
Unit cell lengths;a = 14.0200 Å, b = 13.4660 Å, c = 10.2020 Å
Unit cell angles;α = 90.000°, β = 107.239°, γ = 90.000°
Volume;1839.6 cubic Å
Framework density;17.4 T/1000 cubic Å
Ring sizes (# T-atoms);8 6 4
Channel dimensionality;Topological (pore opening > 6-ring)
; 3-dimensional
Maximum diameter of a sphere;
that can be included;5.25 Å
Maximum diameter of a sphere;
that can diffuse along;a: 2.85 Å, b: 2.53 Å, c: 2.85 Å
Accessible volume:;7.82 %

File: Assets/Resources/Framework_Info/AFO_data.csv
Parameter;Value
Crystal System;orthorhombic
Space Group;C m c m (# 63)
Unit cell lengths;a = 9.7640 Å, b = 25.6140 Å, c = 8.3270 Å
Unit cell angles;α = 90.000°, β = 90.000°, γ = 90.000°
Volume;2082.5 cubic Å
Framework density;19.2 T/1000 cubic Å
Ring sizes (# T-atoms);10 6 4
Channel dimensionality;Topological (pore opening > 6-ring)
; 1-dimensional
Maximum diameter of a sphere;
that can be included;5.43 Å
Maximum diameter of a sphere;
that can diffuse along;a: 2.21 Å, b: 1.49 Å, c: 5.07 Å
Accessible volume:;7.23 %

File: Assets/Resources/Framework_Info/AFR_data.csv
Parameter;Value
Crystal System;orthorhombic
Space Group;P m m n (# 59)
Unit cell lengths;a = 22.3050 Å, b = 13.5670 Å, c = 6.9720 Å
Unit cell angles;α = 90.000°, β = 90.000°, γ = 90.000°
Volume;2109.8 cubic Å
Framework density;15.2 T/1000 cubic Å
Ring sizes (# T-atoms);12 8 6 4
Channel dimensionality;Topological (pore opening > 6-ring)
; 2-dimensional
Maximum diameter of a sphere;
that can be included;8.36 Å
Maximum diameter of a sphere;
that can diffuse along;a: 1.64 Å, b: 3.77 Å, c: 6.97 Å
Accessible volume:;19.62 %

File: Assets/Resources/Framework_Info/AFS_data.csv
Parameter;Value
Crystal System;hexagonal
Space Group;P 63/m c m (# 193)
Unit cell lengths;a = 13.0580 Å, b = 13.0580 Å, c = 25.9190 Å
Unit cell angles;α = 90.000°, β = 90.000°, γ = 120.000°
Volume;3827.5 cubic Å
Framework density;14.6 T/1000 cubic Å
Ring sizes (# T-atoms);12 8 6 4
Channel dimensionality;Topological (pore opening > 6-ring)
; 3-dimensional
Maximum diameter of a sphere;
that can be included;9.51 Å
Maximum diameter of a sphere;
that can diffuse along;a: 3.76 Å, b: 3.76 Å, c: 6.01 Å
Accessible volume:;21.60 %

File: Assets/Resources/Framework_Info/AFV_data.csv
Parameter;Value
Crystal System;trigonal
Space Group;P -3 m 1 (# 164)
Unit cell lengths;a = 13.2261 Å, b = 13.2261 Å, c = 12.5838 Å
Unit cell angles;α = 90.000°, β = 90.000°, γ = 120.000°
Volume;1906.4 cubic Å
Framework density;15.7 T/1000 cubic Å
Ring sizes (# T-atoms);8 6 4
Channel dimensionality;Topological (pore opening > 6-ring)
; 2-dimensional
Maximum diameter of a sphere;
that can be included;7.08 Å
Maximum diameter of a sphere;
that can diffuse along;a: 3.46 Å, b: 3.46 Å, c: 2.48 Å
Accessible volume:;15.29 %

File: Assets/Resources/Framework_Info/AFX_data.csv
Parameter;Value
Crystal System;hexagonal
Space Group;P 63/m m c (# 194)
Unit cell lengths;a = 13.6740 Å, b = 13.6740 Å, c = 19.6950 Å
Unit cell angles;α = 90.000°, β = 90.000°, γ = 120.000°
Volume;3189.2 cubic Å
Framework density;15.1 T/1000 cubic Å
Ring sizes (# T-atoms);8 6 4
Channel dimensionality;Topological (pore opening > 6-ring)
; 3-dimensional
Maximum diameter of a sphere;
that can be included;7.76 Å
Maximum diameter of a sphere;
that can diffuse along;a: 3.73 Å, b: 3.73 Å, c: 3.73 Å
Accessible volume:;17.28 %

File: Assets/Resources/Framework_Info/AFY_data.csv
Parameter;Value
Crystal System;trigonal
Space Group;P -3 1 m (# 162)
Unit cell lengths;a = 12.3300 Å, b = 12.3300 Å, c = 8.6030 Å
Unit cell angles;α = 90.000°, β = 90.000°, γ = 120.000°
Volume;1132.7 cubic Å
Framework density;14.1 T/1000 cubic Å
Ring sizes (# T-atoms);12 8 4
Channel dimensionality;Topological (pore opening > 6-ring)
; 3-dimensional
Maximum diameter of a sphere;
that can be included;7.82 Å
Maximum diameter of a sphere;
that can diffuse along;a: 4.08 Å, b: 4.08 Å, c: 5.9 Å
Accessible volume:;21.88 %

File: Assets/Resources/Framework_Info/AHT_data.csv
Parameter;Value
Crystal System;orthorhombic
Space Group;C m c m (# 63)
Unit cell lengths;a = 15.7940 Å, b = 9.2060 Å, c = 8.5890 Å
Unit cell angles;α = 90.000°, β = 90.000°, γ = 90.000°
Volume;1248.8 cubic Å
Framework density;19.2 T/1000 cubic Å
Ring sizes (# T-atoms);10 6 4
Channel dimensionality;Topological (pore opening > 6-ring)
; 1-dimensional
Maximum diameter of a sphere;
that can be included;3.95 Å
Maximum diameter of a sphere;
that can diffuse along;a: 2.4 Å, b: 2.4 Å, c: 2.75 Å
Accessible volume:;0.00 %

File: Assets/Resources/Framework_Info/ANA_data.csv
Parameter;Value
Crystal System;cubic
Space Group;I a -3 d (# 230)
Unit cell lengths;a = 13.5670 Å, b = 13.5670 Å, c = 13.5670 Å
Unit cell angles;α = 90.000°, β = 90.000°, γ = 90.000°
Volume;2497.2 cubic Å
Framework density;19.2 T/1000 cubic Å
Ring sizes (# T-atoms);8 6 4
Channel dimensionality;Topological (pore opening > 6-ring)
; 3-dimensional
Maximum diameter of a sphere;
that can be included;4.21 Å
Maximum diameter of a sphere;
that can diffuse along;a: 2.43 Å, b: 2.43 Å, c: 2.43 Å
Accessible volume:;0.00 %

File: Assets/Resources/Framework_Info/ANO_data.csv
Parameter;Value
Crystal System;hexagonal
Space Group;P 6/3 m m c (# )
Unit cell lengths;a = 12.8841 Å, b = 12.8841 Å, c = 40.3613 Å
Unit cell angles;α = 90.000°, β = 90.000°, γ = 120.000°
Volume;5802.4 cubic Å
Framework density;16.5 T/1000 cubic Å
Ring sizes (# T-atoms);8 6 4
Channel dimensionality;Topological (pore opening > 6-ring)
; 2- and 2-dimensional
Maximum diameter of a sphere;
that can be included;6.86 Å
Maximum diameter of a sphere;
that can diffuse along;a: 3.26 Å, b: 3.26 Å, c: 1.84 Å
Accessible volume:;12.41 %

File: Assets/Resources/Framework_Info/APC_data.csv
Parameter;Value
Crystal System;orthorhombic
Space Group;C m c e (# )
Unit cell lengths;a = 8.9920 Å, b = 19.3560 Å, c = 10.3920 Å
Unit cell angles;α = 90.000°, β = 90.000°, γ = 90.000°
Volume;1808.7 cubic Å
Framework density;17.7 T/1000 cubic Å
Ring sizes (# T-atoms);8 6 4
Channel dimensionality;Topological (pore opening > 6-ring)
; 2-dimensional
Maximum diameter of a sphere;
that can be included;4.23 Å
Maximum diameter of a sphere;
that can diffuse along;a: 3.16 Å, b: 2.57 Å, c: 2.6 Å
Accessible volume:;4.80 %

File: Assets/Resources/Framework_Info/APD_data.csv
Parameter;Value
Crystal System;orthorhombic
Space Group;C m c e (# )
Unit cell lengths;a = 8.7240 Å, b = 20.0600 Å, c = 10.1660 Å
Unit cell angles;α = 90.000°, β = 90.000°, γ = 90.000°
Volume;1779.1 cubic Å
Framework density;18.0 T/1000 cubic Å
Ring sizes (# T-atoms);8 6 4
Channel dimensionality;Topological (pore opening > 6-ring)
; 2-dimensional
Maximum diameter of a sphere;
that can be included;4.93 Å
Maximum diameter of a sphere;
that can diffuse along;a: 3.63 Å, b: 2.45 Å, c: 2.68 Å
Accessible volume:;5.73 %

File: Assets/Resources/Framework_Info/AST_data.csv
Parameter;Value
Crystal System;cubic
Space Group;F m -3 m (# 225)
Unit cell lengths;a = 13.6240 Å, b = 13.6240 Å, c = 13.6240 Å
Unit cell angles;α = 90.000°, β = 90.000°, γ = 90.000°
Volume;2528.8 cubic Å
Framework density;15.8 T/1000 cubic Å
Ring sizes (# T-atoms);6 4
Channel dimensionality;Topological (pore opening > 6-ring)
; 0-dimensional
Maximum diameter of a sphere;
that can be included;7.94 Å
Maximum diameter of a sphere;
that can diffuse along;a: 1.91 Å, b: 1.91 Å, c: 1.91 Å
Accessible volume:;0.00 %

File: Assets/Resources/Framework_Info/ASV_data.csv
Parameter;Value
Crystal System;tetragonal
Space Group;P 4/m c c (# 124)
Unit cell lengths;a = 8.6740 Å, b = 8.6740 Å, c = 13.9190 Å
Unit cell angles;α = 90.000°, β = 90.000°, γ = 90.000°
Volume;1047.2 cubic Å
Framework density;19.1 T/1000 cubic Å
Ring sizes (# T-atoms);12 6 4
Channel dimensionality;Topological (pore opening > 6-ring)
; 1-dimensional
Maximum diameter of a sphere;
that can be included;5.43 Å
Maximum diameter of a sphere;
that can diffuse along;a: 1.52 Å, b: 1.52 Å, c: 4.43 Å
Accessible volume:;6.98 %

File: Assets/Resources/Framework_Info/ATN_data.csv
Parameter;Value
Crystal System;tetragonal
Space Group;I 4/m m m (# 139)
Unit cell lengths;a = 13.0710 Å, b = 13.0710 Å, c = 5.2560 Å
Unit cell angles;α = 90.000°, β = 90.000°, γ = 90.000°
Volume;898.0 cubic Å
Framework density;17.8 T/1000 cubic Å
Ring sizes (# T-atoms);8 6 4
Channel dimensionality;Topological (pore opening > 6-ring)
; 1-dimensional
Maximum diameter of a sphere;
that can be included;5.91 Å
Maximum diameter of a sphere;
that can diffuse along;a: 1.94 Å, b: 1.94 Å, c: 4.11 Å
Accessible volume:;7.30 %

File: Assets/Resources/Framework_Info/ATS_data.csv
Parameter;Value
Crystal System;orthorhombic
Space Group;C m c m (# 63)
Unit cell lengths;a = 13.1640 Å, b = 21.5840 Å, c = 5.2570 Å
Unit cell angles;α = 90.000°, β = 90.000°, γ = 90.000°
Volume;1493.7 cubic Å
Framework density;16.1 T/1000 cubic Å
Ring sizes (# T-atoms);12 6 4
Channel dimensionality;Topological (pore opening > 6-ring)
; 1-dimensional
Maximum diameter of a sphere;
that can be included;7.3 Å
Maximum diameter of a sphere;
that can diffuse along;a: 2.44 Å, b: 1.62 Å, c: 6.82 Å
Accessible volume:;15.64 %

File: Assets/Resources/Framework_Info/ATT_data.csv
Parameter;Value
Crystal System;orthorhombic
Space Group;P m m a (# 51)
Unit cell lengths;a = 9.9800 Å, b = 7.5140 Å, c = 9.3690 Å
Unit cell angles;α = 90.000°, β = 90.000°, γ = 90.000°
Volume;702.6 cubic Å
Framework density;17.1 T/1000 cubic Å
Ring sizes (# T-atoms);8 6 4
Channel dimensionality;Topological (pore opening > 6-ring)
; 2-dimensional
Maximum diameter of a sphere;
that can be included;5.42 Å
Maximum diameter of a sphere;
that can diffuse along;a: 3.79 Å, b: 3.69 Å, c: 1.41 Å
Accessible volume:;9.18 %

File: Assets/Resources/Framework_Info/ATV_data.csv
Parameter;Value
Crystal System;orthorhombic
Space Group;C m m e (# )
Unit cell lengths;a = 8.5790 Å, b = 15.3110 Å, c = 9.6610 Å
Unit cell angles;α = 90.000°, β = 90.000°, γ = 90.000°
Volume;1269.0 cubic Å
Framework density;18.9 T/1000 cubic Å
Ring sizes (# T-atoms);8 6 4
Channel dimensionality;Topological (pore opening > 6-ring)
; 1-dimensional
Maximum diameter of a sphere;
that can be included;4.74 Å
Maximum diameter of a sphere;
that can diffuse along;a: 3.48 Å, b: 2.39 Å, c: 2.14 Å
Accessible volume:;3.92 %

File: Assets/Resources/Framework_Info/AVE_data.csv
Parameter;Value
Crystal System;trigonal
Space Group;R -3 m (# 166)
Unit cell lengths;a = 12.8800 Å, b = 12.8800 Å, c = 60.6099 Å
Unit cell angles;α = 90.000°, β = 90.000°, γ = 120.000°
Volume;8707.7 cubic Å
Framework density;16.5 T/1000 cubic Å
Ring sizes (# T-atoms);8 6 4
Channel dimensionality;Topological (pore opening > 6-ring)
; 2- and 2-dimensional
Maximum diameter of a sphere;
that can be included;6.86 Å
Maximum diameter of a sphere;
that can diffuse along;a: 3.26 Å, b: 3.26 Å, c: 1.88 Å
Accessible volume:;12.39 %

File: Assets/Resources/Framework_Info/AVL_data.csv
Parameter;Value
Crystal System;trigonal
Space Group;P -3 m 1 (# 164)
Unit cell lengths;a = 13.2381 Å, b = 13.2381 Å, c = 17.4820 Å
Unit cell angles;α = 90.000°, β = 90.000°, γ = 120.000°
Volume;2653.3 cubic Å
Framework density;15.8 T/1000 cubic Å
Ring sizes (# T-atoms);8 6 4
Channel dimensionality;Topological (pore opening > 6-ring)
; 2-dimensional
Maximum diameter of a sphere;
that can be included;7.14 Å
Maximum diameter of a sphere;
that can diffuse along;a: 3.55 Å, b: 3.55 Å, c: 2.48 Å
Accessible volume:;14.36 %

File: Assets/Resources/Framework_Info/AWO_data.csv
Parameter;Value
Crystal System;orthorhombic
Space Group;C m c e (# )
Unit cell lengths;a = 9.1010 Å, b = 15.0350 Å, c = 19.2410 Å
Unit cell angles;α = 90.000°, β = 90.000°, γ = 90.000°
Volume;2632.8 cubic Å
Framework density;18.2 T/1000 cubic Å
Ring sizes (# T-atoms);8 6 4
Channel dimensionality;Topological (pore opening > 6-ring)
; 2-dimensional
Maximum diameter of a sphere;
that can be included;5.16 Å
Maximum diameter of a sphere;
that can diffuse along;a: 3.67 Å, b: 3.04 Å, c: 1.89 Å
Accessible volume:;5.35 %

File: Assets/Resources/Framework_Info/AWW_data.csv
Parameter;Value
Crystal System;tetragonal
Space Group;P 4/n m m (# 129)
Unit cell lengths;a = 13.6340 Å, b = 13.6340 Å, c = 7.6270 Å
Unit cell angles;α = 90.000°, β = 90.000°, γ = 90.000°
Volume;1417.8 cubic Å
Framework density;16.9 T/1000 cubic Å
Ring sizes (# T-atoms);8 6 4
Channel dimensionality;Topological (pore opening > 6-ring)
; 1-dimensional
Maximum diameter of a sphere;
that can be included;7.48 Å
Maximum diameter of a sphere;
that can diffuse along;a: 1.86 Å, b: 1.86 Å, c: 4.17 Å
Accessible volume:;12.04 %

File: Assets/Resources/Framework_Info/BCT_data.csv
Parameter;Value
Crystal System;tetragonal
Space Group;I 4/m m m (# 139)
Unit cell lengths;a = 8.9520 Å, b = 8.9520 Å, c = 5.2550 Å
Unit cell angles;α = 90.000°, β = 90.000°, γ = 90.000°
Volume;421.1 cubic Å
Framework density;19.0 T/1000 cubic Å
Ring sizes (# T-atoms);8 6 4
Channel dimensionality;Topological (pore opening > 6-ring)
; 1-dimensional
Maximum diameter of a sphere;
that can be included;3.8 Å
Maximum diameter of a sphere;
that can diffuse along;a: 2.55 Å, b: 2.55 Å, c: 2.91 Å
Accessible volume:;0.45 %

File: Assets/Resources/Framework_Info/BEA_data.csv
Parameter;Value
Crystal System;tetragonal
Space Group;P 41 2 2 (# 91)
Unit cell lengths;a = 12.6320 Å, b = 12.6320 Å, c = 26.1860 Å
Unit cell angles;α = 90.000°, β = 90.000°, γ = 90.000°
Volume;4178.4 cubic Å
Framework density;15.3 T/1000 cubic Å
Ring sizes (# T-atoms);12 6 5 4
Channel dimensionality;Topological (pore opening > 6-ring)
; 3-dimensional
Maximum diameter of a sphere;
that can be included;6.68 Å
Maximum diameter of a sphere;
that can diffuse along;a: 5.95 Å, b: 5.95 Å, c: 5.95 Å
Accessible volume:;20.52 %

File: Assets/Resources/Framework_Info/BEC_data.csv
Parameter;Value
Crystal System;tetragonal
Space Group;P 42/m m c (# 131)
Unit cell lengths;a = 12.7690 Å, b = 12.7690 Å, c = 12.9770 Å
Unit cell angles;α = 90.000°, β = 90.000°, γ = 90.000°
Volume;2115.9 cubic Å
Framework density;15.1 T/1000 cubic Å
Ring sizes (# T-atoms);12 6 5 4
Channel dimensionality;Topological (pore opening > 6-ring)
; 3-dimensional
Maximum diameter of a sphere;
that can be included;6.95 Å
Maximum diameter of a sphere;
that can diffuse along;a: 6.09 Å, b: 6.09 Å, c: 6.09 Å
Accessible volume:;21.18 %

File: Assets/Resources/Framework_Info/BIK_data.csv
Parameter;Value
Crystal System;orthorhombic
Space Group;C m c m (# 63)
Unit cell lengths;a = 7.5400 Å, b = 16.2220 Å, c = 5.2560 Å
Unit cell angles;α = 90.000°, β = 90.000°, γ = 90.000°
Volume;642.9 cubic Å
Framework density;18.7 T/1000 cubic Å
Ring sizes (# T-atoms);8 6 5
Channel dimensionality;Topological (pore opening > 6-ring)
; 1-dimensional
Maximum diameter of a sphere;
that can be included;4.17 Å
Maximum diameter of a sphere;
that can diffuse along;a: 2.55 Å, b: 1.56 Å, c: 3.55 Å
Accessible volume:;3.96 %

File: Assets/Resources/Framework_Info/BOF_data.csv
Parameter;Value
Crystal System;orthorhombic
Space Group;P n m a (# 62)
Unit cell lengths;a = 7.5032 Å, b = 12.7728 Å, c = 13.7063 Å
Unit cell angles;α = 90.000°, β = 90.000°, γ = 90.000°
Volume;1313.6 cubic Å
Framework density;18.3 T/1000 cubic Å
Ring sizes (# T-atoms);10 6 5 4
Channel dimensionality;Topological (pore opening > 6-ring)
; 1-dimensional
Maximum diameter of a sphere;
that can be included;5.58 Å
Maximum diameter of a sphere;
that can diffuse along;a: 4.67 Å, b: 1.77 Å, c: 1.77 Å
Accessible volume:;9.06 %

File: Assets/Resources/Framework_Info/BOG_data.csv
Parameter;Value
Crystal System;orthorhombic
Space Group;I m m a (# 74)
Unit cell lengths;a = 20.0140 Å, b = 23.5800 Å, c = 12.6690 Å
Unit cell angles;α = 90.000°, β = 90.000°, γ = 90.000°
Volume;5978.9 cubic Å
Framework density;16.1 T/1000 cubic Å
Ring sizes (# T-atoms);12 10 6 5 4
Channel dimensionality;Topological (pore opening > 6-ring)
; 3-dimensional
Maximum diameter of a sphere;
that can be included;8.05 Å
Maximum diameter of a sphere;
that can diffuse along;a: 6.88 Å, b: 4.92 Å, c: 4.92 Å
Accessible volume:;18.13 %

File: Assets/Resources/Framework_Info/BOZ_data.csv
Parameter;Value
Crystal System;orthorhombic
Space Group;C m c m (# 63)
Unit cell lengths;a = 14.1488 Å, b = 35.7082 Å, c = 14.0770 Å
Unit cell angles;α = 90.000°, β = 90.000°, γ = 90.000°
Volume;7112.1 cubic Å
Framework density;12.9 T/1000 cubic Å
Ring sizes (# T-atoms);10 8 6 4 3
Channel dimensionality;Topological (pore opening > 6-ring)
; 3-dimensional
Maximum diameter of a sphere;
that can be included;8.71 Å
Maximum diameter of a sphere;
that can diffuse along;a: 4.92 Å, b: 3.68 Å, c: 4.92 Å
Accessible volume:;22.27 %

File: Assets/Resources/Framework_Info/BPH_data.csv
Parameter;Value
Crystal System;hexagonal
Space Group;P -6 2 m (# 189)
Unit cell lengths;a = 13.0570 Å, b = 13.0570 Å, c = 12.9690 Å
Unit cell angles;α = 90.000°, β = 90.000°, γ = 120.000°
Volume;1914.8 cubic Å
Framework density;14.6 T/1000 cubic Å
Ring sizes (# T-atoms);12 8 6 4
Channel dimensionality;Topological (pore opening > 6-ring)
; 3-dimensional
Maximum diameter of a sphere;
that can be included;9.51 Å
Maximum diameter of a sphere;
that can diffuse along;a: 3.51 Å, b: 3.51 Å, c: 6.01 Å
Accessible volume:;21.65 %

File: Assets/Resources/Framework_Info/BRE_data.csv
Parameter;Value
Crystal System;monoclinic
Space Group;P 1 21/m 1 (# 11)
Unit cell lengths;a = 6.7600 Å, b = 17.0930 Å, c = 7.6030 Å
Unit cell angles;α = 90.000°, β = 95.827°, γ = 90.000°
Volume;874.0 cubic Å
Framework density;18.3 T/1000 cubic Å
Ring sizes (# T-atoms);8 6 5 4
Channel dimensionality;Topological (pore opening > 6-ring)
; 2-dimensional
Maximum diameter of a sphere;
that can be included;5.29 Å
Maximum diameter of a sphere;
that can diffuse along;a: 2.74 Å, b: 1.64 Å, c: 2.96 Å
Accessible volume:;6.84 %

File: Assets/Resources/Framework_Info/BSV_data.csv
Parameter;Value
Crystal System;cubic
Space Group;I a -3 d (# 230)
Unit cell lengths;a = 17.2520 Å, b = 17.2520 Å, c = 17.2520 Å
Unit cell angles;α = 90.000°, β = 90.000°, γ = 90.000°
Volume;5134.7 cubic Å
Framework density;18.7 T/1000 cubic Å
Ring sizes (# T-atoms);12 6 4
Channel dimensionality;Topological (pore opening > 6-ring)
; 3-dimensional
Maximum diameter of a sphere;
that can be included;5.17 Å
Maximum diameter of a sphere;
that can diffuse along;a: 3.84 Å, b: 3.84 Å, c: 3.84 Å
Accessible volume:;6.59 %

File: Assets/Resources/Framework_Info/CAN_data.csv
Parameter;Value
Crystal System;hexagonal
Space Group;P 63/m m c (# 194)
Unit cell lengths;a = 12.4940 Å, b = 12.4940 Å, c = 5.2540 Å
Unit cell angles;α = 90.000°, β = 90.000°, γ = 120.000°
Volume;710.3 cubic Å
Framework density;16.9 T/1000 cubic Å
Ring sizes (# T-atoms);12 6 4
Channel dimensionality;Topological (pore opening > 6-ring)
; 1-dimensional
Maximum diameter of a sphere;
that can be included;6.27 Å
Maximum diameter of a sphere;
that can diffuse along;a: 2.53 Å, b: 2.53 Å, c: 5.96 Å
Accessible volume:;8.41 %

File: Assets/Resources/Framework_Info/CAS_data.csv
Parameter;Value
Crystal System;orthorhombic
Space Group;C m c m (# 63)
Unit cell lengths;a = 5.2560 Å, b = 14.1320 Å, c = 17.2270 Å
Unit cell angles;α = 90.000°, β = 90.000°, γ = 90.000°
Volume;1279.6 cubic Å
Framework density;18.8 T/1000 cubic Å
Ring sizes (# T-atoms);8 6 5
Channel dimensionality;Topological (pore opening > 6-ring)
; 1-dimensional
Maximum diameter of a sphere;
that can be included;5.05 Å
Maximum diameter of a sphere;
that can diffuse along;a: 2.97 Å, b: 2.21 Å, c: 2.45 Å
Accessible volume:;3.95 %

File: Assets/Resources/Framework_Info/CDO_data.csv
Parameter;Value
Crystal System;orthorhombic
Space Group;C m c m (# 63)
Unit cell lengths;a = 7.5566 Å, b = 18.7151 Å, c = 14.0986 Å
Unit cell angles;α = 90.000°, β = 90.000°, γ = 90.000°
Volume;1993.9 cubic Å
Framework density;18.1 T/1000 cubic Å
Ring sizes (# T-atoms);8 5
Channel dimensionality;Topological (pore opening > 6-ring)
; 2-dimensional
Maximum diameter of a sphere;
that can be included;5.78 Å
Maximum diameter of a sphere;
that can diffuse along;a: 3.44 Å, b: 1.52 Å, c: 3.35 Å
Accessible volume:;7.82 %

File: Assets/Resources/Framework_Info/CFI_data.csv
Parameter;Value
Crystal System;orthorhombic
Space Group;I m m a (# 74)
Unit cell lengths;a = 13.9610 Å, b = 5.2640 Å, c = 25.9670 Å
Unit cell angles;α = 90.000°, β = 90.000°, γ = 90.000°
Volume;1908.3 cubic Å
Framework density;16.8 T/1000 cubic Å
Ring sizes (# T-atoms);14 6 5 4
Channel dimensionality;Topological (pore opening > 6-ring)
; 1-dimensional
Maximum diameter of a sphere;
that can be included;7.47 Å
Maximum diameter of a sphere;
that can diffuse along;a: 2.62 Å, b: 7.26 Å, c: 2.4 Å
Accessible volume:;13.38 %

File: Assets/Resources/Framework_Info/CGF_data.csv
Parameter;Value
Crystal System;monoclinic
Space Group;C 1 2/m 1 (# 12)
Unit cell lengths;a = 15.5010 Å, b = 16.9020 Å, c = 7.2730 Å
Unit cell angles;α = 90.000°, β = 96.070°, γ = 90.000°
Volume;1894.8 cubic Å
Framework density;19.0 T/1000 cubic Å
Ring sizes (# T-atoms);10 8 6 4
Channel dimensionality;Topological (pore opening > 6-ring)
; 2-dimensional
Maximum diameter of a sphere;
that can be included;5.76 Å
Maximum diameter of a sphere;
that can diffuse along;a: 2.29 Å, b: 1.46 Å, c: 3.03 Å
Accessible volume:;2.95 %

File: Assets/Resources/Framework_Info/CGS_data.csv
Parameter;Value
Crystal System;orthorhombic
Space Group;P n m a (# 62)
Unit cell lengths;a = 8.4440 Å, b = 14.0830 Å, c = 15.9290 Å
Unit cell angles;α = 90.000°, β = 90.000°, γ = 90.000°
Volume;1894.2 cubic Å
Framework density;16.9 T/1000 cubic Å
Ring sizes (# T-atoms);10 8 6 4
Channel dimensionality;Topological (pore opening > 6-ring)
; 3-dimensional
Maximum diameter of a sphere;
that can be included;5.86 Å
Maximum diameter of a sphere;
that can diffuse along;a: 4.01 Å, b: 2.97 Å, c: 2.97 Å
Accessible volume:;10.62 %

File: Assets/Resources/Framework_Info/CHA_data.csv
Parameter;Value
Crystal System;trigonal
Space Group;R -3 m (# 166)
Unit cell lengths;a = 13.6750 Å, b = 13.6750 Å, c = 14.7670 Å
Unit cell angles;α = 90.000°, β = 90.000°, γ = 120.000°
Volume;2391.6 cubic Å
Framework density;15.1 T/1000 cubic Å
Ring sizes (# T-atoms);8 6 4
Channel dimensionality;Topological (pore opening > 6-ring)
; 3-dimensional
Maximum diameter of a sphere;
that can be included;7.37 Å
Maximum diameter of a sphere;
that can diffuse along;a: 3.72 Å, b: 3.72 Å, c: 3.72 Å
Accessible volume:;17.27 %

File: Assets/Resources/Framework_Info/CHI_data.csv
Parameter;Value
Crystal System;orthorhombic
Space Group;P b c n (# 60)
Unit cell lengths;a = 5.0100 Å, b = 31.2340 Å, c = 9.0120 Å
Unit cell angles;α = 90.000°, β = 90.000°, γ = 90.000°
Volume;1410.2 cubic Å
Framework density;19.9 T/1000 cubic Å
Ring sizes (# T-atoms);9 6 5 4
Channel dimensionality;Topological (pore opening > 6-ring)
; 1-dimensional
Maximum diameter of a sphere;
that can be included;3.93 Å
Maximum diameter of a sphere;
that can diffuse along;a: 3.63 Å, b: 1.25 Å, c: 1.51 Å
Accessible volume:;2.39 %

File: Assets/Resources/Framework_Info/CLO_data.csv
Parameter;Value
Crystal System;cubic
Space Group;P m -3 m (# 221)
Unit cell lengths;a = 25.8400 Å, b = 25.8400 Å, c = 25.8400 Å
Unit cell angles;α = 90.000°, β = 90.000°, γ = 90.000°
Volume;17253.5 cubic Å
Framework density;11.1 T/1000 cubic Å
Ring sizes (# T-atoms);20 8 6 4
Channel dimensionality;Topological (pore opening > 6-ring)
; 3-dimensional
Maximum diameter of a sphere;
that can be included;15.72 Å
Maximum diameter of a sphere;
that can diffuse along;a: 6.31 Å, b: 6.31 Å, c: 6.31 Å
Accessible volume:;33.76 %

File: Assets/Resources/Framework_Info/CON__data.csv
Parameter;Value
Crystal System;monoclinic
Space Group;C 1 2/m 1 (# 12)
Unit cell lengths;a = 22.6840 Å, b = 13.3730 Å, c = 12.5530 Å
Unit cell angles;α = 90.000°, β = 69.479°, γ = 90.000°
Volume;3566.3 cubic Å
Framework density;15.7 T/1000 cubic Å
Ring sizes (# T-atoms);12 10 6 5 4
Channel dimensionality;Topological (pore opening > 6-ring)
; 3-dimensional
Maximum diameter of a sphere;
that can be included;7.45 Å
Maximum diameter of a sphere;
that can diffuse along;a: 4.89 Å, b: 4.89 Å, c: 5.6 Å
Accessible volume:;19.18 %

File: Assets/Resources/Framework_Info/CSV_data.csv
Parameter;Value
Crystal System;triclinic
Space Group;P -1 (# 2)
Unit cell lengths;a = 13.0270 Å, b = 11.1822 Å, c = 9.2189 Å
Unit cell angles;α = 92.350°, β = 107.300°, γ = 104.500°
Volume;1231.6 cubic Å
Framework density;16.2 T/1000 cubic Å
Ring sizes (# T-atoms);10 8 6 5 4
Channel dimensionality;Topological (pore opening > 6-ring)
; 2-dimensional
Maximum diameter of a sphere;
that can be included;7.56 Å
Maximum diameter of a sphere;
that can diffuse along;a: 1.72 Å, b: 3.28 Å, c: 5.31 Å
Accessible volume:;18.01 %

File: Assets/Resources/Framework_Info/CTH_data.csv
Parameter;Value
Crystal System;orthorhombic
Space Group;C m c m (# 63)
Unit cell lengths;a = 10.4578 Å, b = 27.7607 Å, c = 27.2023 Å
Unit cell angles;α = 90.000°, β = 90.000°, γ = 90.000°
Volume;7897.3 cubic Å
Framework density;16.2 T/1000 cubic Å
Ring sizes (# T-atoms);14 10 6 5 4
Channel dimensionality;Topological (pore opening > 6-ring)
; 2-dimensional
Maximum diameter of a sphere;
that can be included;8.14 Å
Maximum diameter of a sphere;
that can diffuse along;a: 7.45 Å, b: 3.92 Å, c: 2.22 Å
Accessible volume:;17.22 %

File: Assets/Resources/Framework_Info/DAC_data.csv
Parameter;Value
Crystal System;monoclinic
Space Group;C 1 2/m 1 (# 12)
Unit cell lengths;a = 18.5740 Å, b = 7.5420 Å, c = 10.3770 Å
Unit cell angles;α = 90.000°, β = 108.917°, γ = 90.000°
Volume;1375.2 cubic Å
Framework density;17.5 T/1000 cubic Å
Ring sizes (# T-atoms);10 8 5 4
Channel dimensionality;Topological (pore opening > 6-ring)
; 2-dimensional
Maximum diameter of a sphere;
that can be included;5.28 Å
Maximum diameter of a sphere;
that can diffuse along;a: 1.57 Å, b: 4.19 Å, c: 3.66 Å
Accessible volume:;9.50 %

File: Assets/Resources/Framework_Info/DDR_data.csv
Parameter;Value
Crystal System;trigonal
Space Group;R -3 m (# 166)
Unit cell lengths;a = 13.7950 Å, b = 13.7950 Å, c = 40.7500 Å
Unit cell angles;α = 90.000°, β = 90.000°, γ = 120.000°
Volume;6716.0 cubic Å
Framework density;17.9 T/1000 cubic Å
Ring sizes (# T-atoms);8 6 5 4
Channel dimensionality;Topological (pore opening > 6-ring)
; 2-dimensional
Maximum diameter of a sphere;
that can be included;7.66 Å
Maximum diameter of a sphere;
that can diffuse along;a: 3.65 Å, b: 3.65 Å, c: 2.63 Å
Accessible volume:;9.21 %

File: Assets/Resources/Framework_Info/DFO_data.csv
Parameter;Value
Crystal System;hexagonal
Space Group;P 6/m m m (# 191)
Unit cell lengths;a = 21.9950 Å, b = 21.9950 Å, c = 21.1590 Å
Unit cell angles;α = 90.000°, β = 90.000°, γ = 120.000°
Volume;8865.1 cubic Å
Framework density;14.9 T/1000 cubic Å
Ring sizes (# T-atoms);12 10 8 6 4
Channel dimensionality;Topological (pore opening > 6-ring)
; 3-dimensional
Maximum diameter of a sphere;
that can be included;11.29 Å
Maximum diameter of a sphere;
that can diffuse along;a: 5.08 Å, b: 5.08 Å, c: 7.19 Å
Accessible volume:;22.01 %

File: Assets/Resources/Framework_Info/DFT_data.csv
Parameter;Value
Crystal System;tetragonal
Space Group;P 42/m m c (# 131)
Unit cell lengths;a = 7.0750 Å, b = 7.0750 Å, c = 9.0230 Å
Unit cell angles;α = 90.000°, β = 90.000°, γ = 90.000°
Volume;451.7 cubic Å
Framework density;17.7 T/1000 cubic Å
Ring sizes (# T-atoms);8 6 4
Channel dimensionality;Topological (pore opening > 6-ring)
; 3-dimensional
Maximum diameter of a sphere;
that can be included;5.1 Å
Maximum diameter of a sphere;
that can diffuse along;a: 3.07 Å, b: 3.07 Å, c: 3.65 Å
Accessible volume:;6.58 %

File: Assets/Resources/Framework_Info/DOH_data.csv
Parameter;Value
Crystal System;hexagonal
Space Group;P 6/m m m (# 191)
Unit cell lengths;a = 14.1900 Å, b = 14.1900 Å, c = 11.4990 Å
Unit cell angles;α = 90.000°, β = 90.000°, γ = 120.000°
Volume;2005.2 cubic Å
Framework density;17.0 T/1000 cubic Å
Ring sizes (# T-atoms);6 5 4
Channel dimensionality;Topological (pore opening > 6-ring)
; 0-dimensional
Maximum diameter of a sphere;
that can be included;7.85 Å
Maximum diameter of a sphere;
that can diffuse along;a: 2.55 Å, b: 2.55 Å, c: 2.62 Å
Accessible volume:;0.00 %

File: Assets/Resources/Framework_Info/DON_data.csv
Parameter;Value
Crystal System;orthorhombic
Space Group;C m c m (# 63)
Unit cell lengths;a = 18.8900 Å, b = 23.3650 Å, c = 8.4690 Å
Unit cell angles;α = 90.000°, β = 90.000°, γ = 90.000°
Volume;3737.9 cubic Å
Framework density;17.1 T/1000 cubic Å
Ring sizes (# T-atoms);14 6 5 4
Channel dimensionality;Topological (pore opening > 6-ring)
; 1-dimensional
Maximum diameter of a sphere;
that can be included;8.79 Å
Maximum diameter of a sphere;
that can diffuse along;a: 2.19 Å, b: 1.79 Å, c: 8.07 Å
Accessible volume:;15.59 %

File: Assets/Resources/Framework_Info/EAB_data.csv
Parameter;Value
Crystal System;hexagonal
Space Group;P 63/m m c (# 194)
Unit cell lengths;a = 13.1780 Å, b = 13.1780 Å, c = 15.0050 Å
Unit cell angles;α = 90.000°, β = 90.000°, γ = 120.000°
Volume;2256.7 cubic Å
Framework density;16.0 T/1000 cubic Å
Ring sizes (# T-atoms);8 6 4
Channel dimensionality;Topological (pore opening > 6-ring)
; 2-dimensional
Maximum diameter of a sphere;
that can be included;7.14 Å
Maximum diameter of a sphere;
that can diffuse along;a: 3.54 Å, b: 3.54 Å, c: 2.5 Å
Accessible volume:;14.32 %

File: Assets/Resources/Framework_Info/EDI_data.csv
Parameter;Value
Crystal System;tetragonal
Space Group;P -4 m 2 (# 115)
Unit cell lengths;a = 6.9260 Å, b = 6.9260 Å, c = 6.4100 Å
Unit cell angles;α = 90.000°, β = 90.000°, γ = 90.000°
Volume;307.5 cubic Å
Framework density;16.3 T/1000 cubic Å
Ring sizes (# T-atoms);8 4
Channel dimensionality;Topological (pore opening > 6-ring)
; 3-dimensional
Maximum diameter of a sphere;
that can be included;5.72 Å
Maximum diameter of a sphere;
that can diffuse along;a: 3.2 Å, b: 3.2 Å, c: 3.44 Å
Accessible volume:;9.52 %

File: Assets/Resources/Framework_Info/EEI_data.csv
Parameter;Value
Crystal System;orthorhombic
Space Group;F m m m (# 69)
Unit cell lengths;a = 13.8761 Å, b = 35.7450 Å, c = 22.4869 Å
Unit cell angles;α = 90.000°, β = 90.000°, γ = 90.000°
Volume;11153.5 cubic Å
Framework density;17.9 T/1000 cubic Å
Ring sizes (# T-atoms);8 6 5 4
Channel dimensionality;Topological (pore opening > 6-ring)
; 1-dimensional
Maximum diameter of a sphere;
that can be included;6.96 Å
Maximum diameter of a sphere;
that can diffuse along;a: 3.11 Å, b: 2.15 Å, c: 2.23 Å
Accessible volume:;9.36 %

File: Assets/Resources/Framework_Info/EMT_data.csv
Parameter;Value
Crystal System;hexagonal
Space Group;P 63/m m c (# 194)
Unit cell lengths;a = 17.2150 Å, b = 17.2150 Å, c = 28.0820 Å
Unit cell angles;α = 90.000°, β = 90.000°, γ = 120.000°
Volume;7207.5 cubic Å
Framework density;13.3 T/1000 cubic Å
Ring sizes (# T-atoms);12 6 4
Channel dimensionality;Topological (pore opening > 6-ring)
; 3-dimensional
Maximum diameter of a sphere;
that can be included;11.55 Å
Maximum diameter of a sphere;
that can diffuse along;a: 6.54 Å, b: 6.54 Å, c: 7.37 Å
Accessible volume:;27.39 %

File: Assets/Resources/Framework_Info/EON_data.csv
Parameter;Value
Crystal System;orthorhombic
Space Group;P m m n (# 59)
Unit cell lengths;a = 7.5709 Å, b = 18.1480 Å, c = 25.9324 Å
Unit cell angles;α = 90.000°, β = 90.000°, γ = 90.000°
Volume;3563.0 cubic Å
Framework density;16.8 T/1000 cubic Å
Ring sizes (# T-atoms);12 8 6 5 4
Channel dimensionality;Topological (pore opening > 6-ring)
; 2-dimensional
Maximum diameter of a sphere;
that can be included;7.83 Å
Maximum diameter of a sphere;
that can diffuse along;a: 6.79 Å, b: 3.24 Å, c: 1.9 Å
Accessible volume:;12.48 %

File: Assets/Resources/Framework_Info/EPI_data.csv
Parameter;Value
Crystal System;monoclinic
Space Group;C 1 2/m 1 (# 12)
Unit cell lengths;a = 9.1270 Å, b = 17.4800 Å, c = 10.3770 Å
Unit cell angles;α = 90.000°, β = 124.939°, γ = 90.000°
Volume;1357.2 cubic Å
Framework density;17.7 T/1000 cubic Å
Ring sizes (# T-atoms);8 5 4
Channel dimensionality;Topological (pore opening > 6-ring)
; 2-dimensional
Maximum diameter of a sphere;
that can be included;5.47 Å
Maximum diameter of a sphere;
that can diffuse along;a: 3.62 Å, b: 1.25 Å, c: 3.48 Å
Accessible volume:;9.04 %

File: Assets/Resources/Framework_Info/ESV_data.csv
Parameter;Value
Crystal System;orthorhombic
Space Group;P n m a (# 62)
Unit cell lengths;a = 9.6860 Å, b = 12.2260 Å, c = 22.8360 Å
Unit cell angles;α = 90.000°, β = 90.000°, γ = 90.000°
Volume;2704.3 cubic Å
Framework density;17.7 T/1000 cubic Å
Ring sizes (# T-atoms);8 6 5 4
Channel dimensionality;Topological (pore opening > 6-ring)
; 1-dimensional
Maximum diameter of a sphere;
that can be included;6.22 Å
Maximum diameter of a sphere;
that can diffuse along;a: 1.78 Å, b: 3.66 Å, c: 1.78 Å
Accessible volume:;8.36 %

File: Assets/Resources/Framework_Info/ETL_data.csv
Parameter;Value
Crystal System;orthorhombic
Space Group;C m c m (# 63)
Unit cell lengths;a = 7.5463 Å, b = 29.1630 Å, c = 18.1274 Å
Unit cell angles;α = 90.000°, β = 90.000°, γ = 90.000°
Volume;3989.4 cubic Å
Framework density;18.0 T/1000 cubic Å
Ring sizes (# T-atoms);8 6 5 4
Channel dimensionality;Topological (pore opening > 6-ring)
; 2-dimensional
Maximum diameter of a sphere;
that can be included;6.37 Å
Maximum diameter of a sphere;
that can diffuse along;a: 3.19 Å, b: 1.63 Å, c: 3.42 Å
Accessible volume:;7.27 %

File: Assets/Resources/Framework_Info/ETR_data.csv
Parameter;Value
Crystal System;hexagonal
Space Group;P 63 m c (# 186)
Unit cell lengths;a = 20.6342 Å, b = 20.6342 Å, c = 8.4261 Å
Unit cell angles;α = 90.000°, β = 90.000°, γ = 120.000°
Volume;3107.0 cubic Å
Framework density;15.4 T/1000 cubic Å
Ring sizes (# T-atoms);18 8 6 4
Channel dimensionality;Topological (pore opening > 6-ring)
; 3-dimensional
Maximum diameter of a sphere;
that can be included;10.05 Å
Maximum diameter of a sphere;
that can diffuse along;a: 2.85 Å, b: 2.85 Å, c: 9.33 Å
Accessible volume:;18.97 %

File: Assets/Resources/Framework_Info/ETV_data.csv
Parameter;Value
Crystal System;triclinic
Space Group;P -1 (# 2)
Unit cell lengths;a = 8.7504 Å, b = 9.6479 Å, c = 10.2719 Å
Unit cell angles;α = 105.720°, β = 100.190°, γ = 97.020°
Volume;808.2 cubic Å
Framework density;17.3 T/1000 cubic Å
Ring sizes (# T-atoms);10 8 6 5 4
Channel dimensionality;Topological (pore opening > 6-ring)
; 3-dimensional
Maximum diameter of a sphere;
that can be included;5.85 Å
Maximum diameter of a sphere;
that can diffuse along;a: 2.61 Å, b: 3.2 Å, c: 2.91 Å
Accessible volume:;9.78 %

File: Assets/Resources/Framework_Info/EUO_data.csv
Parameter;Value
Crystal System;orthorhombic
Space Group;C m m e (# )
Unit cell lengths;a = 13.9010 Å, b = 22.8610 Å, c = 20.5820 Å
Unit cell angles;α = 90.000°, β = 90.000°, γ = 90.000°
Volume;6540.8 cubic Å
Framework density;17.1 T/1000 cubic Å
Ring sizes (# T-atoms);10 6 5 4
Channel dimensionality;Topological (pore opening > 6-ring)
; 1-dimensional
Maximum diameter of a sphere;
that can be included;7 Å
Maximum diameter of a sphere;
that can diffuse along;a: 4.99 Å, b: 1.98 Å, c: 2.5 Å
Accessible volume:;12.24 %

File: Assets/Resources/Framework_Info/EWO_data.csv
Parameter;Value
Crystal System;orthorhombic
Space Group;C 2 2 2 (# 21)
Unit cell lengths;a = 13.8968 Å, b = 17.4548 Å, c = 5.1892 Å
Unit cell angles;α = 90.000°, β = 90.000°, γ = 90.000°
Volume;1258.7 cubic Å
Framework density;T/1000 cubic Å
Ring sizes (# T-atoms);10 6 5
Channel dimensionality;Topological (pore opening > 6-ring)
; 1-dimensional
Maximum diameter of a sphere;
that can be included;5.41 Å
Maximum diameter of a sphere;
that can diffuse along;a: 2 Å, b: 2 Å, c: 3.72 Å
Accessible volume:;3.55 %
