Repository: morazov/ZeolitesVR

# ZeolitesVR

This Unity project implements a virtual reality environment to visualize zeolite frameworks. The resulting build is sufficiently optimized to run on standalone devices such as Quest 2. However, PCVR should be used for a smoother experience, if available.

The frameworks are rendered procedurally from pre-computed atomic coordiantes (see [the Zeolite_CIF_Parser repo](https://github.com/morazov/Zeolite_CIF_Parser) for details). All frameworks listed on the [IZA Database of Zeolite Structures](https://america.iza-structure.org/IZA-SC/ftc_table.php) are included in this project, along with a summary of their crystallographic information.

File: Assets/Resources/Framework_Info/EWS_data.csv
Parameter;Value
Crystal System;orthorhombic
Space Group;C m c a (# 64)
Unit cell lengths;a = 19.4083 Å, b = 15.9011 Å, c = 17.9763 Å
Unit cell angles;α = 90.000°, β = 90.000°, γ = 90.000°
Volume;5547.7 cubic Å
Framework density;17.3 T/1000 cubic Å
Ring sizes (# T-atoms);10 6 5 4
Channel dimensionality;Topological (pore opening > 6-ring)
; 2-dimensional
Maximum diameter of a sphere;
that can be included;6.12 Å
Maximum diameter of a sphere;
that can diffuse along;a: 1.94 Å, b: 3.99 Å, c: 3.99 Å
Accessible volume:;12.64 %

File: Assets/Resources/Framework_Info/EWT_data.csv
Parameter;Value
Crystal System;trigonal
Space Group;P 3 1 c (# 159)
Unit cell lengths;a = 19.8011 Å, b = 19.8011 Å, c = 14.1878 Å
Unit cell angles;α = 90.000°, β = 90.000°, γ = 120.000°
Volume;4817.6 cubic Å
Framework density;14.5 T/1000 cubic Å
Ring sizes (# T-atoms);21 10 6 5 4
Channel dimensionality;Topological (pore opening > 6-ring)
; 3-dimensional
Maximum diameter of a sphere;
that can be included;7.75 Å
Maximum diameter of a sphere;
that can diffuse along;a: 4.29 Å, b: 4.29 Å, c: 6.22 Å
Accessible volume:;21.95 %

File: Assets/Resources/Framework_Info/EZT_data.csv
Parameter;Value
Crystal System;orthorhombic
Space Group;I m m a (# 74)
Unit cell lengths;a = 10.2330 Å, b = 12.5580 Å, c = 21.7172 Å
Unit cell angles;α = 90.000°, β = 90.000°, γ = 90.000°
Volume;2790.8 cubic Å
Framework density;17.2 T/1000 cubic Å
Ring sizes (# T-atoms);12 8 6 4
Channel dimensionality;Topological (pore opening > 6-ring)
; 1-dimensional
Maximum diameter of a sphere;
that can be included;6.57 Å
Maximum diameter of a sphere;
that can diffuse along;a: 6.13 Å, b: 2.12 Å, c: 2.12 Å
Accessible volume:;13.14 %

File: Assets/Resources/Framework_Info/FAU_data.csv
Parameter;Value
Crystal System;cubic
Space Group;F d -3 m (# 227)
Unit cell lengths;a = 24.3450 Å, b = 24.3450 Å, c = 24.3450 Å
Unit cell angles;α = 90.000°, β = 90.000°, γ = 90.000°
Volume;14428.8 cubic Å
Framework density;13.3 T/1000 cubic Å
Ring sizes (# T-atoms);12 6 4
Channel dimensionality;Topological (pore opening > 6-ring)
; 3-dimensional
Maximum diameter of a sphere;
that can be included;11.24 Å
Maximum diameter of a sphere;
that can diffuse along;a: 7.35 Å, b: 7.35 Å, c: 7.35 Å
Accessible volume:;27.42 %

File: Assets/Resources/Framework_Info/FER_data.csv
Parameter;Value
Crystal System;orthorhombic
Space Group;I m m m (# 71)
Unit cell lengths;a = 19.0180 Å, b = 14.3030 Å, c = 7.5410 Å
Unit cell angles;α = 90.000°, β = 90.000°, γ = 90.000°
Volume;2051.3 cubic Å
Framework density;17.6 T/1000 cubic Å
Ring sizes (# T-atoms);10 8 6 5
Channel dimensionality;Topological (pore opening > 6-ring)
; 2-dimensional
Maximum diameter of a sphere;
that can be included;6.31 Å
Maximum diameter of a sphere;
that can diffuse along;a: 1.56 Å, b: 3.4 Å, c: 4.69 Å
Accessible volume:;10.01 %

File: Assets/Resources/Framework_Info/FRA_data.csv
Parameter;Value
Crystal System;trigonal
Space Group;P -3 m 1 (# 164)
Unit cell lengths;a = 12.6620 Å, b = 12.6620 Å, c = 25.2590 Å
Unit cell angles;α = 90.000°, β = 90.000°, γ = 120.000°
Volume;3507.2 cubic Å
Framework density;17.1 T/1000 cubic Å
Ring sizes (# T-atoms);6 4
Channel dimensionality;Topological (pore opening > 6-ring)
; 0-dimensional
Maximum diameter of a sphere;
that can be included;6.67 Å
Maximum diameter of a sphere;
that can diffuse along;a: 2.7 Å, b: 2.7 Å, c: 2.66 Å
Accessible volume:;0.00 %

File: Assets/Resources/Framework_Info/GIS_data.csv
Parameter;Value
Crystal System;tetragonal
Space Group;I 41/a m d (# 141)
Unit cell lengths;a = 9.8010 Å, b = 9.8010 Å, c = 10.1580 Å
Unit cell angles;α = 90.000°, β = 90.000°, γ = 90.000°
Volume;975.8 cubic Å
Framework density;16.4 T/1000 cubic Å
Ring sizes (# T-atoms);8 4
Channel dimensionality;Topological (pore opening > 6-ring)
; 3-dimensional
Maximum diameter of a sphere;
that can be included;4.97 Å
Maximum diameter of a sphere;
that can diffuse along;a: 3.32 Å, b: 3.32 Å, c: 3.32 Å
Accessible volume:;9.38 %

File: Assets/Resources/Framework_Info/GON_data.csv
Parameter;Value
Crystal System;orthorhombic
Space Group;C m m m (# 65)
Unit cell lengths;a = 16.9010 Å, b = 20.4000 Å, c = 5.2550 Å
Unit cell angles;α = 90.000°, β = 90.000°, γ = 90.000°
Volume;1811.8 cubic Å
Framework density;17.7 T/1000 cubic Å
Ring sizes (# T-atoms);12 6 5 4
Channel dimensionality;Topological (pore opening > 6-ring)
; 1-dimensional
Maximum diameter of a sphere;
that can be included;6.32 Å
Maximum diameter of a sphere;
that can diffuse along;a: 1.68 Å, b: 1.68 Å, c: 5.45 Å
Accessible volume:;8.12 %

File: Assets/Resources/Framework_Info/GOO_data.csv
Parameter;Value
Crystal System;orthorhombic
Space Group;C 2 2 21 (# 20)
Unit cell lengths;a = 8.7480 Å, b = 11.0390 Å, c = 17.4750 Å
Unit cell angles;α = 90.000°, β = 90.000°, γ = 90.000°
Volume;1687.6 cubic Å
Framework density;19.0 T/1000 cubic Å
Ring sizes (# T-atoms);8 6 4
Channel dimensionality;Topological (pore opening > 6-ring)
; 3-dimensional
Maximum diameter of a sphere;
that can be included;4.51 Å
Maximum diameter of a sphere;
that can diffuse along;a: 3.22 Å, b: 3.22 Å, c: 2.84 Å
Accessible volume:;4.83 %

File: Assets/Resources/Framework_Info/HEU_data.csv
Parameter;Value
Crystal System;monoclinic
Space Group;C 1 2/m 1 (# 12)
Unit cell lengths;a = 17.5230 Å, b = 17.6440 Å, c = 7.4010 Å
Unit cell angles;α = 90.000°, β = 116.104°, γ = 90.000°
Volume;2054.8 cubic Å
Framework density;17.5 T/1000 cubic Å
Ring sizes (# T-atoms);10 8 5 4
Channel dimensionality;Topological (pore opening > 6-ring)
; 2-dimensional
Maximum diameter of a sphere;
that can be included;5.97 Å
Maximum diameter of a sphere;
that can diffuse along;a: 3.05 Å, b: 1.34 Å, c: 3.67 Å
Accessible volume:;9.42 %

File: Assets/Resources/Framework_Info/IFO_data.csv
Parameter;Value
Crystal System;orthorhombic
Space Group;P n n m (# 58)
Unit cell lengths;a = 16.4388 Å, b = 4.9453 Å, c = 22.7830 Å
Unit cell angles;α = 90.000°, β = 90.000°, γ = 90.000°
Volume;1852.1 cubic Å
Framework density;17.3 T/1000 cubic Å
Ring sizes (# T-atoms);16 6 4
Channel dimensionality;Topological (pore opening > 6-ring)
; 1-dimensional
Maximum diameter of a sphere;
that can be included;7.76 Å
Maximum diameter of a sphere;
that can diffuse along;a: 7.22 Å, b: 1.97 Å, c: 1.09 Å
Accessible volume:;16.89 %

File: Assets/Resources/Framework_Info/IFR_data.csv
Parameter;Value
Crystal System;monoclinic
Space Group;C 1 2/m 1 (# 12)
Unit cell lengths;a = 18.6280 Å, b = 13.4360 Å, c = 7.6290 Å
Unit cell angles;α = 90.000°, β = 102.322°, γ = 90.000°
Volume;1865.5 cubic Å
Framework density;17.2 T/1000 cubic Å
Ring sizes (# T-atoms);12 6 5 4
Channel dimensionality;Topological (pore opening > 6-ring)
; 1-dimensional
Maximum diameter of a sphere;
that can be included;7.24 Å
Maximum diameter of a sphere;
that can diffuse along;a: 1.64 Å, b: 1.3 Å, c: 6.38 Å
Accessible volume:;15.54 %

File: Assets/Resources/Framework_Info/IFT_data.csv
Parameter;Value
Crystal System;orthorhombic
Space Group;C m c m (# 63)
Unit cell lengths;a = 18.8890 Å, b = 22.8023 Å, c = 29.0815 Å
Unit cell angles;α = 90.000°, β = 90.000°, γ = 90.000°
Volume;12525.8 cubic Å
Framework density;12.1 T/1000 cubic Å
Ring sizes (# T-atoms);14 6 5 4 3
Channel dimensionality;Topological (pore opening > 6-ring)
; 3-dimensional
Maximum diameter of a sphere;
that can be included;10.44 Å
Maximum diameter of a sphere;
that can diffuse along;a: 6.71 Å, b: 6.71 Å, c: 7.78 Å
Accessible volume:;33.37 %

File: Assets/Resources/Framework_Info/IFU_data.csv
Parameter;Value
Crystal System;orthorhombic
Space Group;I m m m (# 71)
Unit cell lengths;a = 26.0358 Å, b = 25.5895 Å, c = 15.8248 Å
Unit cell angles;α = 90.000°, β = 90.000°, γ = 90.000°
Volume;10543.2 cubic Å
Framework density;12.1 T/1000 cubic Å
Ring sizes (# T-atoms);20 14 12 8 6 5 4
Channel dimensionality;Topological (pore opening > 6-ring)
; 3-dimensional
Maximum diameter of a sphere;
that can be included;10.99 Å
Maximum diameter of a sphere;
that can diffuse along;a: 6.84 Å, b: 6.11 Å, c: 6.11 Å
Accessible volume:;33.08 %

File: Assets/Resources/Framework_Info/IFW_data.csv
Parameter;Value
Crystal System;monoclinic
Space Group;C 1 2/m 1 (# 12)
Unit cell lengths;a = 21.6651 Å, b = 18.2308 Å, c = 12.4847 Å
Unit cell angles;α = 90.000°, β = 124.740°, γ = 90.000°
Volume;4052.2 cubic Å
Framework density;15.8 T/1000 cubic Å
Ring sizes (# T-atoms);10 8 6 5 4
Channel dimensionality;Topological (pore opening > 6-ring)
; 3-dimensional
Maximum diameter of a sphere;
that can be included;7.7 Å
Maximum diameter of a sphere;
that can diffuse along;a: 3.28 Å, b: 3.28 Å, c: 5.63 Å
Accessible volume:;17.99 %

File: Assets/Resources/Framework_Info/IFY_data.csv
Parameter;Value
Crystal System;tetragonal
Space Group;P 4/m b m (# 127)
Unit cell lengths;a = 15.1512 Å, b = 15.1512 Å, c = 11.8480 Å
Unit cell angles;α = 90.000°, β = 90.000°, γ = 90.000°
Volume;2719.8 cubic Å
Framework density;17.6 T/1000 cubic Å
Ring sizes (# T-atoms);8 6 4
Channel dimensionality;Topological (pore opening > 6-ring)
; 3-dimensional
Maximum diameter of a sphere;
that can be included;6.94 Å
Maximum diameter of a sphere;
that can diffuse along;a: 3.83 Å, b: 3.83 Å, c: 2.22 Å
Accessible volume:;10.62 %

File: Assets/Resources/Framework_Info/IHW_data.csv
Parameter;Value
Crystal System;orthorhombic
Space Group;C m c e (# )
Unit cell lengths;a = 13.7470 Å, b = 24.0690 Å, c = 18.3290 Å
Unit cell angles;α = 90.000°, β = 90.000°, γ = 90.000°
Volume;6064.6 cubic Å
Framework density;18.5 T/1000 cubic Å
Ring sizes (# T-atoms);8 6 5 4
Channel dimensionality;Topological (pore opening > 6-ring)
; 2-dimensional
Maximum diameter of a sphere;
that can be included;6.67 Å
Maximum diameter of a sphere;
that can diffuse along;a: 3.67 Å, b: 1.58 Å, c: 3.67 Å
Accessible volume:;9.70 %

File: Assets/Resources/Framework_Info/IMF_data.csv
Parameter;Value
Crystal System;orthorhombic
Space Group;C m c m (# 63)
Unit cell lengths;a = 14.2960 Å, b = 56.7881 Å, c = 20.2904 Å
Unit cell angles;α = 90.000°, β = 90.000°, γ = 90.000°
Volume;16472.6 cubic Å
Framework density;17.5 T/1000 cubic Å
Ring sizes (# T-atoms);10 6 5 4
Channel dimensionality;Topological (pore opening > 6-ring)
; 3-dimensional
Maximum diameter of a sphere;
that can be included;7.34 Å
Maximum diameter of a sphere;
that can diffuse along;a: 5.44 Å, b: 1.84 Å, c: 5.2 Å
Accessible volume:;12.12 %

File: Assets/Resources/Framework_Info/IRN_data.csv
Parameter;Value
Crystal System;orthorhombic
Space Group;I m m m (# 71)
Unit cell lengths;a = 19.6410 Å, b = 18.4574 Å, c = 16.5655 Å
Unit cell angles;α = 90.000°, β = 90.000°, γ = 90.000°
Volume;6005.4 cubic Å
Framework density;15.3 T/1000 cubic Å
Ring sizes (# T-atoms);8 7 6 5 4
Channel dimensionality;Topological (pore opening > 6-ring)
; 1-dimensional
Maximum diameter of a sphere;
that can be included;9.17 Å
Maximum diameter of a sphere;
that can diffuse along;a: 2.05 Å, b: 3.64 Å, c: 2.81 Å
Accessible volume:;17.71 %

File: Assets/Resources/Framework_Info/IRR_data.csv
Parameter;Value
Crystal System;hexagonal
Space Group;P 6/m m m (# 191)
Unit cell lengths;a = 19.0315 Å, b = 19.0315 Å, c = 14.1008 Å
Unit cell angles;α = 90.000°, β = 90.000°, γ = 120.000°
Volume;4423.1 cubic Å
Framework density;11.8 T/1000 cubic Å
Ring sizes (# T-atoms);18 12 6 5 4 3
Channel dimensionality;Topological (pore opening > 6-ring)
; 3-dimensional
Maximum diameter of a sphere;
that can be included;14.46 Å
Maximum diameter of a sphere;
that can diffuse along;a: 6 Å, b: 6 Å, c: 12.12 Å
Accessible volume:;37.79 %

File: Assets/Resources/Framework_Info/IRY_data.csv
Parameter;Value
Crystal System;hexagonal
Space Group;P 63/m m c (# 194)
Unit cell lengths;a = 15.9499 Å, b = 15.9499 Å, c = 31.0796 Å
Unit cell angles;α = 90.000°, β = 90.000°, γ = 120.000°
Volume;6847.5 cubic Å
Framework density;11.1 T/1000 cubic Å
Ring sizes (# T-atoms);16 15 6 5 4 3
Channel dimensionality;Topological (pore opening > 6-ring)
; 3-dimensional
Maximum diameter of a sphere;
that can be included;11.33 Å
Maximum diameter of a sphere;
that can diffuse along;a: 9.35 Å, b: 9.35 Å, c: 8.67 Å
Accessible volume:;40.90 %

File: Assets/Resources/Framework_Info/ISV_data.csv
Parameter;Value
Crystal System;tetragonal
Space Group;P 42/m m c (# 131)
Unit cell lengths;a = 12.8740 Å, b = 12.8740 Å, c = 25.6740 Å
Unit cell angles;α = 90.000°, β = 90.000°, γ = 90.000°
Volume;4255.2 cubic Å
Framework density;15.0 T/1000 cubic Å
Ring sizes (# T-atoms);12 6 5 4
Channel dimensionality;Topological (pore opening > 6-ring)
; 3-dimensional
Maximum diameter of a sphere;
that can be included;7.01 Å
Maximum diameter of a sphere;
that can diffuse along;a: 6.32 Å, b: 6.32 Å, c: 6.28 Å
Accessible volume:;21.34 %

File: Assets/Resources/Framework_Info/ITE_data.csv
Parameter;Value
Crystal System;orthorhombic
Space Group;C m c m (# 63)
Unit cell lengths;a = 20.7530 Å, b = 9.8040 Å, c = 20.0090 Å
Unit cell angles;α = 90.000°, β = 90.000°, γ = 90.000°
Volume;4071.1 cubic Å
Framework density;15.7 T/1000 cubic Å
Ring sizes (# T-atoms);8 6 5 4
Channel dimensionality;Topological (pore opening > 6-ring)
; 2-dimensional
Maximum diameter of a sphere;
that can be included;8.3 Å
Maximum diameter of a sphere;
that can diffuse along;a: 2.07 Å, b: 4.21 Å, c: 2.8 Å
Accessible volume:;16.45 %

File: Assets/Resources/Framework_Info/ITG_data.csv
Parameter;Value
Crystal System;monoclinic
Space Group;P 1 2/m 1 (# 10)
Unit cell lengths;a = 12.7411 Å, b = 12.6989 Å, c = 20.9991 Å
Unit cell angles;α = 90.000°, β = 96.290°, γ = 90.000°
Volume;3377.2 cubic Å
Framework density;16.6 T/1000 cubic Å
Ring sizes (# T-atoms);12 10 6 5 4
Channel dimensionality;Topological (pore opening > 6-ring)
; 3-dimensional
Maximum diameter of a sphere;
that can be included;7 Å
Maximum diameter of a sphere;
that can diffuse along;a: 5 Å, b: 6.3 Å, c: 5.21 Å
Accessible volume:;15.72 %

File: Assets/Resources/Framework_Info/ITH_data.csv
Parameter;Value
Crystal System;orthorhombic
Space Group;A m m 2 (# 38)
Unit cell lengths;a = 12.5655 Å, b = 11.6615 Å, c = 21.9303 Å
Unit cell angles;α = 90.000°, β = 90.000°, γ = 90.000°
Volume;3213.5 cubic Å
Framework density;17.4 T/1000 cubic Å
Ring sizes (# T-atoms);10 9 6 5 4
Channel dimensionality;Topological (pore opening > 6-ring)
; 3-dimensional
Maximum diameter of a sphere;
that can be included;6.72 Å
Maximum diameter of a sphere;
that can diffuse along;a: 3.53 Å, b: 5.13 Å, c: 4.99 Å
Accessible volume:;11.59 %

File: Assets/Resources/Framework_Info/ITN_data.csv
Parameter;Value
Crystal System;triclinic
Space Group;P -1 (# 2)
Unit cell lengths;a = 24.2000 Å, b = 12.5400 Å, c = 14.2500 Å
Unit cell angles;α = 72.600°, β = 123.128°, γ = 90.000°
Volume;3382.8 cubic Å
Framework density;16.0 T/1000 cubic Å
Ring sizes (# T-atoms);12 10 6 5 4
Channel dimensionality;Topological (pore opening > 6-ring)
; 3-dimensional
Maximum diameter of a sphere;
that can be included;6.95 Å
Maximum diameter of a sphere;
that can diffuse along;a: 4.86 Å, b: 4.54 Å, c: 4.7 Å
Accessible volume:;16.74 %

File: Assets/Resources/Framework_Info/ITR_data.csv
Parameter;Value
Crystal System;orthorhombic
Space Group;C m c m (# 63)
Unit cell lengths;a = 11.6731 Å, b = 21.9694 Å, c = 25.1700 Å
Unit cell angles;α = 90.000°, β = 90.000°, γ = 90.000°
Volume;6454.9 cubic Å
Framework density;17.4 T/1000 cubic Å
Ring sizes (# T-atoms);10 9 6 5 4
Channel dimensionality;Topological (pore opening > 6-ring)
; 3-dimensional
Maximum diameter of a sphere;
that can be included;6.36 Å
Maximum diameter of a sphere;
that can diffuse along;a: 5.12 Å, b: 5.12 Å, c: 3.58 Å
Accessible volume:;11.79 %

File: Assets/Resources/Framework_Info/ITT_data.csv
Parameter;Value
Crystal System;hexagonal
Space Group;P 6/m m m (# 191)
Unit cell lengths;a = 18.8677 Å, b = 18.8677 Å, c = 11.6332 Å
Unit cell angles;α = 90.000°, β = 90.000°, γ = 120.000°
Volume;3586.6 cubic Å
Framework density;12.8 T/1000 cubic Å
Ring sizes (# T-atoms);18 10 6 5 4 3
Channel dimensionality;Topological (pore opening > 6-ring)
; 3-dimensional
Maximum diameter of a sphere;
that can be included;11.74 Å
Maximum diameter of a sphere;
that can diffuse along;a: 2.29 Å, b: 2.29 Å, c: 11.2 Å
Accessible volume:;25.10 %

File: Assets/Resources/Framework_Info/ITV_data.csv
Parameter;Value
Crystal System;cubic
Space Group;P 41 3 2 (# 213)
Unit cell lengths;a = 26.3099 Å, b = 26.3099 Å, c = 26.3099 Å
Unit cell angles;α = 90.000°, β = 90.000°, γ = 90.000°
Volume;18212.0 cubic Å
Framework density;10.5 T/1000 cubic Å
Ring sizes (# T-atoms);30 6 4
Channel dimensionality;Topological (pore opening > 6-ring)
; 3-dimensional
Maximum diameter of a sphere;
that can be included;9.32 Å
Maximum diameter of a sphere;
that can diffuse along;a: 6.98 Å, b: 6.98 Å, c: 6.98 Å
Accessible volume:;37.82 %

File: Assets/Resources/Framework_Info/ITW_data.csv
Parameter;Value
Crystal System;monoclinic
Space Group;C 1 2/m 1 (# 12)
Unit cell lengths;a = 10.4496 Å, b = 15.0277 Å, c = 8.9537 Å
Unit cell angles;α = 90.000°, β = 105.640°, γ = 90.000°
Volume;1354.0 cubic Å
Framework density;17.7 T/1000 cubic Å
Ring sizes (# T-atoms);8 6 5 4
Channel dimensionality;Topological (pore opening > 6-ring)
; 2-dimensional
Maximum diameter of a sphere;
that can be included;4.73 Å
Maximum diameter of a sphere;
that can diffuse along;a: 2.78 Å, b: 1.54 Å, c: 3.95 Å
Accessible volume:;7.83 %

File: Assets/Resources/Framework_Info/IWR_data.csv
Parameter;Value
Crystal System;orthorhombic
Space Group;C m m m (# 65)
Unit cell lengths;a = 21.2325 Å, b = 13.3024 Å, c = 12.6759 Å
Unit cell angles;α = 90.000°, β = 90.000°, γ = 90.000°
Volume;3580.2 cubic Å
Framework density;15.6 T/1000 cubic Å
Ring sizes (# T-atoms);12 10 6 5 4
Channel dimensionality;Topological (pore opening > 6-ring)
; 3-dimensional
Maximum diameter of a sphere;
that can be included;7.48 Å
Maximum diameter of a sphere;
that can diffuse along;a: 4.86 Å, b: 4.86 Å, c: 5.91 Å
Accessible volume:;19.35 %

File: Assets/Resources/Framework_Info/IWS_data.csv
Parameter;Value
Crystal System;tetragonal
Space Group;I 4/m m m (# 139)
Unit cell lengths;a = 26.6887 Å, b = 26.6887 Å, c = 12.9078 Å
Unit cell angles;α = 90.000°, β = 90.000°, γ = 90.000°
Volume;9194.1 cubic Å
Framework density;14.8 T/1000 cubic Å
Ring sizes (# T-atoms);12 6 5 4
Channel dimensionality;Topological (pore opening > 6-ring)
; 3-dimensional
Maximum diameter of a sphere;
that can be included;8.25 Å
Maximum diameter of a sphere;
that can diffuse along;a: 6.38 Å, b: 6.38 Å, c: 6.66 Å
Accessible volume:;23.19 %

File: Assets/Resources/Framework_Info/IWV_data.csv
Parameter;Value
Crystal System;orthorhombic
Space Group;F m m m (# 69)
Unit cell lengths;a = 27.8261 Å, b = 26.0805 Å, c = 13.9443 Å
Unit cell angles;α = 90.000°, β = 90.000°, γ = 90.000°
Volume;10119.6 cubic Å
Framework density;15.0 T/1000 cubic Å
Ring sizes (# T-atoms);12 6 5 4
Channel dimensionality;Topological (pore opening > 6-ring)
; 2-dimensional
Maximum diameter of a sphere;
that can be included;8.54 Å
Maximum diameter of a sphere;
that can diffuse along;a: 2.06 Å, b: 7.03 Å, c: 7.03 Å
Accessible volume:;22.28 %

File: Assets/Resources/Framework_Info/IWW_data.csv
Parameter;Value
Crystal System;orthorhombic
Space Group;P b a m (# 55)
Unit cell lengths;a = 41.6908 Å, b = 12.7128 Å, c = 12.7114 Å
Unit cell angles;α = 90.000°, β = 90.000°, γ = 90.000°
Volume;6737.1 cubic Å
Framework density;16.6 T/1000 cubic Å
Ring sizes (# T-atoms);12 10 8 6 5 4
Channel dimensionality;Topological (pore opening > 6-ring)
; 3-dimensional
Maximum diameter of a sphere;
that can be included;7.07 Å
Maximum diameter of a sphere;
that can diffuse along;a: 4.91 Å, b: 4.91 Å, c: 6.25 Å
Accessible volume:;15.30 %

File: Assets/Resources/Framework_Info/JBW_data.csv
Parameter;Value
Crystal System;orthorhombic
Space Group;P m m a (# 51)
Unit cell lengths;a = 5.2560 Å, b = 7.4500 Å, c = 8.1590 Å
Unit cell angles;α = 90.000°, β = 90.000°, γ = 90.000°
Volume;319.5 cubic Å
Framework density;18.8 T/1000 cubic Å
Ring sizes (# T-atoms);8 6 4
Channel dimensionality;Topological (pore opening > 6-ring)
; 1-dimensional
Maximum diameter of a sphere;
that can be included;4.29 Å
Maximum diameter of a sphere;
that can diffuse along;a: 3.72 Å, b: 2.53 Å, c: 1.46 Å
Accessible volume:;4.18 %

File: Assets/Resources/Framework_Info/JNT_data.csv
Parameter;Value
Crystal System;monoclinic
Space Group;P 1 21/c 1 (# 14)
Unit cell lengths;a = 8.2065 Å, b = 14.1364 Å, c = 15.4046 Å
Unit cell angles;α = 90.000°, β = 119.270°, γ = 90.000°
Volume;1559.0 cubic Å
Framework density;20.5 T/1000 cubic Å
Ring sizes (# T-atoms);8 6 4
Channel dimensionality;Topological (pore opening > 6-ring)
; 2-dimensional
Maximum diameter of a sphere;
that can be included;4.72 Å
Maximum diameter of a sphere;
that can diffuse along;a: 1.75 Å, b: 1.71 Å, c: 1.75 Å
Accessible volume:;0.00 %

File: Assets/Resources/Framework_Info/JOZ_data.csv
Parameter;Value
Crystal System;orthorhombic
Space Group;P b c m (# 57)
Unit cell lengths;a = 7.1386 Å, b = 12.7090 Å, c = 13.4705 Å
Unit cell angles;α = 90.000°, β = 90.000°, γ = 90.000°
Volume;1222.1 cubic Å
Framework density;16.4 T/1000 cubic Å
Ring sizes (# T-atoms);8 4 3
Channel dimensionality;Topological (pore opening > 6-ring)
; 3-dimensional
Maximum diameter of a sphere;
that can be included;4.92 Å
Maximum diameter of a sphere;
that can diffuse along;a: 3.09 Å, b: 3.5 Å, c: 3.09 Å
Accessible volume:;7.50 %

File: Assets/Resources/Framework_Info/JRY_data.csv
Parameter;Value
Crystal System;orthorhombic
Space Group;I 21 21 21 (# 24)
Unit cell lengths;a = 8.1650 Å, b = 9.1997 Å, c = 17.2941 Å
Unit cell angles;α = 90.000°, β = 90.000°, γ = 90.000°
Volume;1299.1 cubic Å
Framework density;18.5 T/1000 cubic Å
Ring sizes (# T-atoms);10 6 4
Channel dimensionality;Topological (pore opening > 6-ring)
; 1-dimensional
Maximum diameter of a sphere;
that can be included;4.59 Å
Maximum diameter of a sphere;
that can diffuse along;a: 2.05 Å, b: 4.4 Å, c: 1.75 Å
Accessible volume:;6.76 %

File: Assets/Resources/Framework_Info/JSN_data.csv
Parameter;Value
Crystal System;monoclinic
Space Group;P 1 2/c 1 (# 13)
Unit cell lengths;a = 8.7172 Å, b = 6.9231 Å, c = 14.9460 Å
Unit cell angles;α = 90.000°, β = 96.990°, γ = 90.000°
Volume;895.3 cubic Å
Framework density;17.9 T/1000 cubic Å
Ring sizes (# T-atoms);8 6 4
Channel dimensionality;Topological (pore opening > 6-ring)
; 2-dimensional
Maximum diameter of a sphere;
that can be included;5.12 Å
Maximum diameter of a sphere;
that can diffuse along;a: 1.59 Å, b: 2.75 Å, c: 3.46 Å
Accessible volume:;8.04 %

File: Assets/Resources/Framework_Info/JSR_data.csv
Parameter;Value
Crystal System;cubic
Space Group;P a -3 (# 205)
Unit cell lengths;a = 19.8450 Å, b = 19.8450 Å, c = 19.8450 Å
Unit cell angles;α = 90.000°, β = 90.000°, γ = 90.000°
Volume;7815.4 cubic Å
Framework density;12.3 T/1000 cubic Å
Ring sizes (# T-atoms);11 6 4 3
Channel dimensionality;Topological (pore opening > 6-ring)
; 3-dimensional
Maximum diameter of a sphere;
that can be included;7.83 Å
Maximum diameter of a sphere;
that can diffuse along;a: 5.05 Å, b: 5.05 Å, c: 5.05 Å
Accessible volume:;28.09 %

File: Assets/Resources/Framework_Info/JST_data.csv
Parameter;Value
Crystal System;cubic
Space Group;P a -3 (# 205)
Unit cell lengths;a = 14.9700 Å, b = 14.9700 Å, c = 14.9700 Å
Unit cell angles;α = 90.000°, β = 90.000°, γ = 90.000°
Volume;3354.8 cubic Å
Framework density;14.3 T/1000 cubic Å
Ring sizes (# T-atoms);10 6 3
Channel dimensionality;Topological (pore opening > 6-ring)
; 3-dimensional
Maximum diameter of a sphere;
that can be included;5.35 Å
Maximum diameter of a sphere;
that can diffuse along;a: 3.74 Å, b: 3.74 Å, c: 3.74 Å
Accessible volume:;14.39 %

File: Assets/Resources/Framework_Info/JSW_data.csv
Parameter;Value
Crystal System;orthorhombic
Space Group;P b c a (# 61)
Unit cell lengths;a = 16.0185 Å, b = 9.6655 Å, c = 16.8331 Å
Unit cell angles;α = 90.000°, β = 90.000°, γ = 90.000°
Volume;2606.2 cubic Å
Framework density;18.4 T/1000 cubic Å
Ring sizes (# T-atoms);8 6 4
Channel dimensionality;Topological (pore opening > 6-ring)
; 1-dimensional
Maximum diameter of a sphere;
that can be included;5.38 Å
Maximum diameter of a sphere;
that can diffuse along;a: 1.92 Å, b: 2.6 Å, c: 1.65 Å
Accessible volume:;0.00 %

File: Assets/Resources/Framework_Info/KFI_data.csv
Parameter;Value
Crystal System;cubic
Space Group;I m -3 m (# 229)
Unit cell lengths;a = 18.5780 Å, b = 18.5780 Å, c = 18.5780 Å
Unit cell angles;α = 90.000°, β = 90.000°, γ = 90.000°
Volume;6412.1 cubic Å
Framework density;15.0 T/1000 cubic Å
Ring sizes (# T-atoms);8 6 4
Channel dimensionality;Topological (pore opening > 6-ring)
; 3-dimensional
Maximum diameter of a sphere;
that can be included;10.67 Å
Maximum diameter of a sphere;
that can diffuse along;a: 4.04 Å, b: 4.04 Å, c: 4.04 Å
Accessible volume:;17.91 %

File: Assets/Resources/Framework_Info/LAU_data.csv
Parameter;Value
Crystal System;monoclinic
Space Group;C 1 2/m 1 (# 12)
Unit cell lengths;a = 14.5870 Å, b = 12.8770 Å, c = 7.6130 Å
Unit cell angles;α = 90.000°, β = 111.159°, γ = 90.000°
Volume;1333.6 cubic Å
Framework density;18.0 T/1000 cubic Å
Ring sizes (# T-atoms);10 6 4
Channel dimensionality;Topological (pore opening > 6-ring)
; 1-dimensional
Maximum diameter of a sphere;
that can be included;6.04 Å
Maximum diameter of a sphere;
that can diffuse along;a: 2.09 Å, b: 2.09 Å, c: 4.07 Å
Accessible volume:;9.57 %

File: Assets/Resources/Framework_Info/LEV_data.csv
Parameter;Value
Crystal System;trigonal
Space Group;R -3 m (# 166)
Unit cell lengths;a = 13.1680 Å, b = 13.1680 Å, c = 22.5780 Å
Unit cell angles;α = 90.000°, β = 90.000°, γ = 120.000°
Volume;3390.5 cubic Å
Framework density;15.9 T/1000 cubic Å
Ring sizes (# T-atoms);8 6 4
Channel dimensionality;Topological (pore opening > 6-ring)
; 2-dimensional
Maximum diameter of a sphere;
that can be included;7.1 Å
Maximum diameter of a sphere;
that can diffuse along;a: 3.53 Å, b: 3.53 Å, c: 2.5 Å
Accessible volume:;14.32 %

File: Assets/Resources/Framework_Info/LIO_data.csv
Parameter;Value
Crystal System;hexagonal
Space Group;P -6 m 2 (# 187)
Unit cell lengths;a = 12.2810 Å, b = 12.2810 Å, c = 15.6320 Å
Unit cell angles;α = 90.000°, β = 90.000°, γ = 120.000°
Volume;2041.8 cubic Å
Framework density;17.6 T/1000 cubic Å
Ring sizes (# T-atoms);6 4
Channel dimensionality;Topological (pore opening > 6-ring)
; 0-dimensional
Maximum diameter of a sphere;
that can be included;6.05 Å
Maximum diameter of a sphere;
that can diffuse along;a: 2.37 Å, b: 2.37 Å, c: 2.29 Å
Accessible volume:;0.00 %

File: Assets/Resources/Framework_Info/LIT_data.csv
Parameter;Value
Crystal System;orthorhombic
Space Group;P n m a (# 62)
Unit cell lengths;a = 14.8440 Å, b = 8.5943 Å, c = 9.7838 Å
Unit cell angles;α = 90.000°, β = 90.000°, γ = 90.000°
Volume;1248.2 cubic Å
Framework density;19.2 T/1000 cubic Å
Ring sizes (# T-atoms);10 8 6 4
Channel dimensionality;Topological (pore opening > 6-ring)
; 3-dimensional
Maximum diameter of a sphere;
that can be included;3.24 Å
Maximum diameter of a sphere;
that can diffuse along;a: 1.51 Å, b: 1.81 Å, c: 1.53 Å
Accessible volume:;0.00 %

File: Assets/Resources/Framework_Info/LOV_data.csv
Parameter;Value
Crystal System;tetragonal
Space Group;P 42/m m c (# 131)
Unit cell lengths;a = 7.1630 Å, b = 7.1630 Å, c = 20.8760 Å
Unit cell angles;α = 90.000°, β = 90.000°, γ = 90.000°
Volume;1071.1 cubic Å
Framework density;16.8 T/1000 cubic Å
Ring sizes (# T-atoms);9 8 6 4 3
Channel dimensionality;Topological (pore opening > 6-ring)
; 3-dimensional
Maximum diameter of a sphere;
that can be included;5.15 Å
Maximum diameter of a sphere;
that can diffuse along;a: 3.78 Å, b: 3.78 Å, c: 3.77 Å
Accessible volume:;7.57 %

File: Assets/Resources/Framework_Info/LTA_data.csv
Parameter;Value
Crystal System;cubic
Space Group;P m -3 m (# 221)
Unit cell lengths;a = 11.9190 Å, b = 11.9190 Å, c = 11.9190 Å
Unit cell angles;α = 90.000°, β = 90.000°, γ = 90.000°
Volume;1693.2 cubic Å
Framework density;14.2 T/1000 cubic Å
Ring sizes (# T-atoms);8 6 4
Channel dimensionality;Topological (pore opening > 6-ring)
; 3-dimensional
Maximum diameter of a sphere;
that can be included;11.05 Å
Maximum diameter of a sphere;
that can diffuse along;a: 4.21 Å, b: 4.21 Å, c: 4.21 Å
Accessible volume:;21.43 %

File: Assets/Resources/Framework_Info/LTF_data.csv
Parameter;Value
Crystal System;hexagonal
Space Group;P 63/m m c (# 194)
Unit cell lengths;a = 31.1669 Å, b = 31.1669 Å, c = 7.6011 Å
Unit cell angles;α = 90.000°, β = 90.000°, γ = 120.000°
Volume;6394.5 cubic Å
Framework density;16.9 T/1000 cubic Å
Ring sizes (# T-atoms);12 8 6 5 4
Channel dimensionality;Topological (pore opening > 6-ring)
; 3-dimensional
Maximum diameter of a sphere;
that can be included;8.16 Å
Maximum diameter of a sphere;
that can diffuse along;a: 3.25 Å, b: 3.25 Å, c: 7.5 Å
Accessible volume:;11.21 %

File: Assets/Resources/Framework_Info/LTJ_data.csv
Parameter;Value
Crystal System;tetragonal
Space Group;P 41 21 2 (# 92)
Unit cell lengths;a = 9.2500 Å, b = 9.2500 Å, c = 10.0830 Å
Unit cell angles;α = 90.000°, β = 90.000°, γ = 90.000°
Volume;862.7 cubic Å
Framework density;18.5 T/1000 cubic Å
Ring sizes (# T-atoms);8 6 4
Channel dimensionality;Topological (pore opening > 6-ring)
; 3-dimensional
Maximum diameter of a sphere;
that can be included;4.1 Å
Maximum diameter of a sphere;
that can diffuse along;a: 3.12 Å, b: 3.12 Å, c: 3.12 Å
Accessible volume:;3.56 %

File: Assets/Resources/Framework_Info/LTL_data.csv
Parameter;Value
Crystal System;hexagonal
Space Group;P 6/m m m (# 191)
Unit cell lengths;a = 18.1260 Å, b = 18.1260 Å, c = 7.5670 Å
Unit cell angles;α = 90.000°, β = 90.000°, γ = 120.000°
Volume;2153.1 cubic Å
Framework density;16.7 T/1000 cubic Å
Ring sizes (# T-atoms);12 8 6 4
Channel dimensionality;Topological (pore opening > 6-ring)
; 3-dimensional
Maximum diameter of a sphere;
that can be included;10.01 Å
Maximum diameter of a sphere;
that can diffuse along;a: 2.08 Å, b: 2.08 Å, c: 7.5 Å
Accessible volume:;15.37 %

File: Assets/Resources/Framework_Info/LTN_data.csv
Parameter;Value
Crystal System;cubic
Space Group;F d -3 m (# 227)
Unit cell lengths;a = 35.6220 Å, b = 35.6220 Å, c = 35.6220 Å
Unit cell angles;α = 90.000°, β = 90.000°, γ = 90.000°
Volume;45201.7 cubic Å
Framework density;17.0 T/1000 cubic Å
Ring sizes (# T-atoms);8 6 4
Channel dimensionality;Topological (pore opening > 6-ring)
; 0-dimensional
Maximum diameter of a sphere;
that can be included;10.13 Å
Maximum diameter of a sphere;
that can diffuse along;a: 2.08 Å, b: 2.08 Å, c: 2.08 Å
Accessible volume:;0.00 %

File: Assets/Resources/Framework_Info/MAZ_data.csv
Parameter;Value
Crystal System;hexagonal
Space Group;P 63/m m c (# 194)
Unit cell lengths;a = 18.1020 Å, b = 18.1020 Å, c = 7.6180 Å
Unit cell angles;α = 90.000°, β = 90.000°, γ = 120.000°
Volume;2161.9 cubic Å
Framework density;16.7 T/1000 cubic Å
Ring sizes (# T-atoms);12 8 6 5 4
Channel dimensionality;Topological (pore opening > 6-ring)
; 1- and 3-dimensional
Maximum diameter of a sphere;
that can be included;8.09 Å
Maximum diameter of a sphere;
that can diffuse along;a: 3.25 Å, b: 3.25 Å, c: 7.5 Å
Accessible volume:;12.72 %

File: Assets/Resources/Framework_Info/MEI_data.csv
Parameter;Value
Crystal System;hexagonal
Space Group;P 63/m (# 176)
Unit cell lengths;a = 13.1140 Å, b = 13.1140 Å, c = 15.5630 Å
Unit cell angles;α = 90.000°, β = 90.000°, γ = 120.000°
Volume;2317.9 cubic Å
Framework density;14.7 T/1000 cubic Å
Ring sizes (# T-atoms);12 7 5 4 3
Channel dimensionality;Topological (pore opening > 6-ring)
; 3-dimensional
Maximum diameter of a sphere;
that can be included;8.06 Å
Maximum diameter of a sphere;
that can diffuse along;a: 2.99 Å, b: 2.99 Å, c: 6.9 Å
Accessible volume:;21.11 %

File: Assets/Resources/Framework_Info/MEL_data.csv
Parameter;Value
Crystal System;tetragonal
Space Group;I -4 m 2 (# 119)
Unit cell lengths;a = 20.2700 Å, b = 20.2700 Å, c = 13.4590 Å
Unit cell angles;α = 90.000°, β = 90.000°, γ = 90.000°
Volume;5529.9 cubic Å
Framework density;17.4 T/1000 cubic Å
Ring sizes (# T-atoms);10 8 6 5 4
Channel dimensionality;Topological (pore opening > 6-ring)
; 3-dimensional
Maximum diameter of a sphere;
that can be included;7.72 Å
Maximum diameter of a sphere;
that can diffuse along;a: 5.19 Å, b: 5.19 Å, c: 5.19 Å
Accessible volume:;12.69 %

File: Assets/Resources/Framework_Info/MEP_data.csv
Parameter;Value
Crystal System;cubic
Space Group;P m -3 n (# 223)
Unit cell lengths;a = 13.7050 Å, b = 13.7050 Å, c = 13.7050 Å
Unit cell angles;α = 90.000°, β = 90.000°, γ = 90.000°
Volume;2574.2 cubic Å
Framework density;17.9 T/1000 cubic Å
Ring sizes (# T-atoms);6 5
Channel dimensionality;Topological (pore opening > 6-ring)
; 0-dimensional
Maximum diameter of a sphere;
that can be included;5.49 Å
Maximum diameter of a sphere;
that can diffuse along;a: 1.72 Å, b: 1.72 Å, c: 1.72 Å
Accessible volume:;0.00 %

File: Assets/Resources/Framework_Info/MER_data.csv
Parameter;Value
Crystal System;tetragonal
Space Group;I 4/m m m (# 139)
Unit cell lengths;a = 14.0120 Å, b = 14.0120 Å, c = 9.9540 Å
Unit cell angles;α = 90.000°, β = 90.000°, γ = 90.000°
Volume;1954.3 cubic Å
Framework density;16.4 T/1000 cubic Å
Ring sizes (# T-atoms);8 4
Channel dimensionality;Topological (pore opening > 6-ring)
; 3-dimensional
Maximum diameter of a sphere;
that can be included;6.65 Å
Maximum diameter of a sphere;
that can diffuse along;a: 3.12 Å, b: 3.12 Å, c: 4.2 Å
Accessible volume:;10.37 %

File: Assets/Resources/Framework_Info/MFI_data.csv
Parameter;Value
Crystal System;orthorhombic
Space Group;P n m a (# 62)
Unit cell lengths;a = 20.0900 Å, b = 19.7380 Å, c = 13.1420 Å
Unit cell angles;α = 90.000°, β = 90.000°, γ = 90.000°
Volume;5211.3 cubic Å
Framework density;18.4 T/1000 cubic Å
Ring sizes (# T-atoms);10 6 5 4
Channel dimensionality;Topological (pore opening > 6-ring)
; 3-dimensional
Maximum diameter of a sphere;
that can be included;6.36 Å
Maximum diameter of a sphere;
that can diffuse along;a: 4.7 Å, b: 4.46 Å, c: 4.46 Å
Accessible volume:;9.81 %

File: Assets/Resources/Framework_Info/MFS_data.csv
Parameter;Value
Crystal System;orthorhombic
Space Group;I m m 2 (# 44)
Unit cell lengths;a = 7.5430 Å, b = 14.3880 Å, c = 19.0160 Å
Unit cell angles;α = 90.000°, β = 90.000°, γ = 90.000°
Volume;2063.8 cubic Å
Framework density;17.4 T/1000 cubic Å
Ring sizes (# T-atoms);10 8 6 5 4
Channel dimensionality;Topological (pore opening > 6-ring)
; 2-dimensional
Maximum diameter of a sphere;
that can be included;6.81 Å
Maximum diameter of a sphere;
that can diffuse along;a: 5.37 Å, b: 3.2 Å, c: 1.57 Å
Accessible volume:;10.96 %

File: Assets/Resources/Framework_Info/MON_data.csv
Parameter;Value
Crystal System;tetragonal
Space Group;I 41/a m d (# 141)
Unit cell lengths;a = 7.1350 Å, b = 7.1350 Å, c = 17.8090 Å
Unit cell angles;α = 90.000°, β = 90.000°, γ = 90.000°
Volume;906.6 cubic Å
Framework density;17.6 T/1000 cubic Å
Ring sizes (# T-atoms);8 5 4
Channel dimensionality;Topological (pore opening > 6-ring)
; 3-dimensional
Maximum diameter of a sphere;
that can be included;4.24 Å
Maximum diameter of a sphere;
that can diffuse along;a: 3.54 Å, b: 3.54 Å, c: 3.54 Å
Accessible volume:;5.98 %

File: Assets/Resources/Framework_Info/MOR_data.csv
Parameter;Value
Crystal System;orthorhombic
Space Group;C m c m (# 63)
Unit cell lengths;a = 18.2560 Å, b = 20.5340 Å, c = 7.5420 Å
Unit cell angles;α = 90.000°, β = 90.000°, γ = 90.000°
Volume;2827.3 cubic Å
Framework density;17.0 T/1000 cubic Å
Ring sizes (# T-atoms);12 8 5 4
Channel dimensionality;Topological (pore opening > 6-ring)
; 2-dimensional
Maximum diameter of a sphere;
that can be included;6.7 Å
Maximum diameter of a sphere;
that can diffuse along;a: 1.57 Å, b: 2.95 Å, c: 6.45 Å
Accessible volume:;12.27 %

File: Assets/Resources/Framework_Info/MRE_data.csv
Parameter;Value
Crystal System;orthorhombic
Space Group;I m m a (# 74)
Unit cell lengths;a = 8.2570 Å, b = 14.5619 Å, c = 20.3137 Å
Unit cell angles;α = 90.000°, β = 90.000°, γ = 90.000°
Volume;2442.5 cubic Å
Framework density;19.7 T/1000 cubic Å
Ring sizes (# T-atoms);10 6 5 4
Channel dimensionality;Topological (pore opening > 6-ring)
; 1-dimensional
Maximum diameter of a sphere;
that can be included;6.36 Å
Maximum diameter of a sphere;
that can diffuse along;a: 5.59 Å, b: 2 Å, c: 1.81 Å
Accessible volume:;6.55 %

File: Assets/Resources/Framework_Info/MSE_data.csv
Parameter;Value
Crystal System;tetragonal
Space Group;P 42/m n m (# 136)
Unit cell lengths;a = 18.2461 Å, b = 18.2461 Å, c = 20.5569 Å
Unit cell angles;α = 90.000°, β = 90.000°, γ = 90.000°
Volume;6843.8 cubic Å
Framework density;16.4 T/1000 cubic Å
Ring sizes (# T-atoms);12 10 6 5 4
Channel dimensionality;Topological (pore opening > 6-ring)
; 3-dimensional
Maximum diameter of a sphere;
that can be included;7.09 Å
Maximum diameter of a sphere;
that can diffuse along;a: 5 Å, b: 5 Å, c: 6.59 Å
Accessible volume:;16.40 %

File: Assets/Resources/Framework_Info/MSO_data.csv
Parameter;Value
Crystal System;trigonal
Space Group;R -3 m (# 166)
Unit cell lengths;a = 17.1650 Å, b = 17.1650 Å, c = 19.7850 Å
Unit cell angles;α = 90.000°, β = 90.000°, γ = 120.000°
Volume;5048.5 cubic Å
Framework density;17.8 T/1000 cubic Å
Ring sizes (# T-atoms);6 4
Channel dimensionality;Topological (pore opening > 6-ring)
; 0-dimensional
Maximum diameter of a sphere;
that can be included;7.23 Å
Maximum diameter of a sphere;
that can diffuse along;a: 2.09 Å, b: 2.09 Å, c: 2.09 Å
Accessible volume:;0.00 %

File: Assets/Resources/Framework_Info/MTF_data.csv
Parameter;Value
Crystal System;monoclinic
Space Group;C 1 2/m 1 (# 12)
Unit cell lengths;a = 9.6290 Å, b = 30.3940 Å, c = 7.2490 Å
Unit cell angles;α = 90.000°, β = 90.450°, γ = 90.000°
Volume;2121.5 cubic Å
Framework density;20.7 T/1000 cubic Å
Ring sizes (# T-atoms);8 6 5 4
Channel dimensionality;Topological (pore opening > 6-ring)
; 1-dimensional
Maximum diameter of a sphere;
that can be included;6.25 Å
Maximum diameter of a sphere;
that can diffuse along;a: 1.58 Å, b: 1.49 Å, c: 4.03 Å
Accessible volume:;6.66 %

File: Assets/Resources/Framework_Info/MTN_data.csv
Parameter;Value
Crystal System;cubic
Space Group;F d -3 m (# 227)
Unit cell lengths;a = 19.9330 Å, b = 19.9330 Å, c = 19.9330 Å
Unit cell angles;α = 90.000°, β = 90.000°, γ = 90.000°
Volume;7919.9 cubic Å
Framework density;17.2 T/1000 cubic Å
Ring sizes (# T-atoms);6 5
Channel dimensionality;Topological (pore opening > 6-ring)
; 0-dimensional
Maximum diameter of a sphere;
that can be included;7.44 Å
Maximum diameter of a sphere;
that can diffuse along;a: 2.61 Å, b: 2.61 Å, c: 2.61 Å
Accessible volume:;0.00 %

File: Assets/Resources/Framework_Info/MTT_data.csv
Parameter;Value
Crystal System;orthorhombic
Space Group;P m m n (# 59)
Unit cell lengths;a = 5.2560 Å, b = 22.0310 Å, c = 11.3840 Å
Unit cell angles;α = 90.000°, β = 90.000°, γ = 90.000°
Volume;1318.2 cubic Å
Framework density;18.2 T/1000 cubic Å
Ring sizes (# T-atoms);10 6 5
Channel dimensionality;Topological (pore opening > 6-ring)
; 1-dimensional
Maximum diameter of a sphere;
that can be included;6.19 Å
Maximum diameter of a sphere;
that can diffuse along;a: 5.07 Å, b: 2.2 Å, c: 1.53 Å
Accessible volume:;7.98 %

File: Assets/Resources/Framework_Info/MTW_data.csv
Parameter;Value
Crystal System;monoclinic
Space Group;C 1 2/m 1 (# 12)
Unit cell lengths;a = 25.5520 Å, b = 5.2560 Å, c = 12.1170 Å
Unit cell angles;α = 90.000°, β = 109.312°, γ = 90.000°
Volume;1535.8 cubic Å
Framework density;18.2 T/1000 cubic Å
Ring sizes (# T-atoms);12 6 5 4
Channel dimensionality;Topological (pore opening > 6-ring)
; 1-dimensional
Maximum diameter of a sphere;
that can be included;6.08 Å
Maximum diameter of a sphere;
that can diffuse along;a: 1.27 Å, b: 5.68 Å, c: 2.41 Å
Accessible volume:;9.42 %
