Repository: morazov/ZeolitesVR

# ZeolitesVR

This Unity project implements a virtual reality environment to visualize zeolite frameworks. The resulting build is sufficiently optimized to run on standalone devices such as Quest 2. However, PCVR should be used for a smoother experience, if available.

The frameworks are rendered procedurally from pre-computed atomic coordiantes (see [the Zeolite_CIF_Parser repo](https://github.com/morazov/Zeolite_CIF_Parser) for details). All frameworks listed on the [IZA Database of Zeolite Structures](https://america.iza-structure.org/IZA-SC/ftc_table.php) are included in this project, along with a summary of their crystallographic information.

File: Assets/Resources/Framework_Info/MVY_data.csv
Parameter;Value
Crystal System;orthorhombic
Space Group;P n n m (# 58)
Unit cell lengths;a = 5.0211 Å, b = 8.1514 Å, c = 13.9767 Å
Unit cell angles;α = 90.000°, β = 90.000°, γ = 90.000°
Volume;572.1 cubic Å
Framework density;21.0 T/1000 cubic Å
Ring sizes (# T-atoms);10 6 4
Channel dimensionality;Topological (pore opening > 6-ring)
; 1-dimensional
Maximum diameter of a sphere;
that can be included;3.76 Å
Maximum diameter of a sphere;
that can diffuse along;a: 2.94 Å, b: 1.8 Å, c: 1.27 Å
Accessible volume:;1.00 %

File: Assets/Resources/Framework_Info/MWF_data.csv
Parameter;Value
Crystal System;cubic
Space Group;I m -3 m (# 229)
Unit cell lengths;a = 44.7444 Å, b = 44.7444 Å, c = 44.7444 Å
Unit cell angles;α = 90.000°, β = 90.000°, γ = 90.000°
Volume;89581.0 cubic Å
Framework density;16.1 T/1000 cubic Å
Ring sizes (# T-atoms);8 6 4
Channel dimensionality;Topological (pore opening > 6-ring)
; 3-dimensional
Maximum diameter of a sphere;
that can be included;10.46 Å
Maximum diameter of a sphere;
that can diffuse along;a: 4.07 Å, b: 4.07 Å, c: 4.07 Å
Accessible volume:;11.44 %

File: Assets/Resources/Framework_Info/MWW_data.csv
Parameter;Value
Crystal System;hexagonal
Space Group;P 6/m m m (# 191)
Unit cell lengths;a = 14.3900 Å, b = 14.3900 Å, c = 25.1980 Å
Unit cell angles;α = 90.000°, β = 90.000°, γ = 120.000°
Volume;4518.8 cubic Å
Framework density;15.9 T/1000 cubic Å
Ring sizes (# T-atoms);10 6 5 4
Channel dimensionality;Topological (pore opening > 6-ring)
; 2-dimensional
Maximum diameter of a sphere;
that can be included;9.69 Å
Maximum diameter of a sphere;
that can diffuse along;a: 4.92 Å, b: 4.92 Å, c: 2.6 Å
Accessible volume:;17.43 %

File: Assets/Resources/Framework_Info/NAB_data.csv
Parameter;Value
Crystal System;tetragonal
Space Group;I -4 m 2 (# 119)
Unit cell lengths;a = 7.1835 Å, b = 7.1835 Å, c = 12.0426 Å
Unit cell angles;α = 90.000°, β = 90.000°, γ = 90.000°
Volume;621.4 cubic Å
Framework density;16.1 T/1000 cubic Å
Ring sizes (# T-atoms);9 8 4 3
Channel dimensionality;Topological (pore opening > 6-ring)
; 3-dimensional
Maximum diameter of a sphere;
that can be included;4.31 Å
Maximum diameter of a sphere;
that can diffuse along;a: 3.57 Å, b: 3.57 Å, c: 3.57 Å
Accessible volume:;7.05 %

File: Assets/Resources/Framework_Info/NAT_data.csv
Parameter;Value
Crystal System;tetragonal
Space Group;I 41/a m d (# 141)
Unit cell lengths;a = 13.8500 Å, b = 13.8500 Å, c = 6.4200 Å
Unit cell angles;α = 90.000°, β = 90.000°, γ = 90.000°
Volume;1231.5 cubic Å
Framework density;16.2 T/1000 cubic Å
Ring sizes (# T-atoms);9 8 4
Channel dimensionality;Topological (pore opening > 6-ring)
; 3-dimensional
Maximum diameter of a sphere;
that can be included;4.52 Å
Maximum diameter of a sphere;
that can diffuse along;a: 2.99 Å, b: 2.99 Å, c: 4.38 Å
Accessible volume:;9.06 %

File: Assets/Resources/Framework_Info/NES_data.csv
Parameter;Value
Crystal System;orthorhombic
Space Group;F m m m (# 69)
Unit cell lengths;a = 26.0600 Å, b = 13.8840 Å, c = 22.8600 Å
Unit cell angles;α = 90.000°, β = 90.000°, γ = 90.000°
Volume;8271.1 cubic Å
Framework density;16.4 T/1000 cubic Å
Ring sizes (# T-atoms);10 6 5 4
Channel dimensionality;Topological (pore opening > 6-ring)
; 2-dimensional
Maximum diameter of a sphere;
that can be included;7.04 Å
Maximum diameter of a sphere;
that can diffuse along;a: 5.07 Å, b: 5.07 Å, c: 2.06 Å
Accessible volume:;14.91 %

File: Assets/Resources/Framework_Info/NON_data.csv
Parameter;Value
Crystal System;orthorhombic
Space Group;F m m m (# 69)
Unit cell lengths;a = 22.8620 Å, b = 15.6560 Å, c = 13.9350 Å
Unit cell angles;α = 90.000°, β = 90.000°, γ = 90.000°
Volume;4987.7 cubic Å
Framework density;17.6 T/1000 cubic Å
Ring sizes (# T-atoms);6 5 4
Channel dimensionality;Topological (pore opening > 6-ring)
; 0-dimensional
Maximum diameter of a sphere;
that can be included;6.5 Å
Maximum diameter of a sphere;
that can diffuse along;a: 2.27 Å, b: 2.3 Å, c: 2.3 Å
Accessible volume:;0.00 %

File: Assets/Resources/Framework_Info/NPO_data.csv
Parameter;Value
Crystal System;hexagonal
Space Group;P 63/m m c (# 194)
Unit cell lengths;a = 9.1002 Å, b = 9.1002 Å, c = 5.2612 Å
Unit cell angles;α = 90.000°, β = 90.000°, γ = 120.000°
Volume;377.3 cubic Å
Framework density;15.9 T/1000 cubic Å
Ring sizes (# T-atoms);12 6 3
Channel dimensionality;Topological (pore opening > 6-ring)
; 1-dimensional
Maximum diameter of a sphere;
that can be included;4.23 Å
Maximum diameter of a sphere;
that can diffuse along;a: 2.08 Å, b: 2.08 Å, c: 3.71 Å
Accessible volume:;2.80 %

File: Assets/Resources/Framework_Info/NPT_data.csv
Parameter;Value
Crystal System;cubic
Space Group;P m -3 m (# 221)
Unit cell lengths;a = 13.8830 Å, b = 13.8830 Å, c = 13.8830 Å
Unit cell angles;α = 90.000°, β = 90.000°, γ = 90.000°
Volume;2675.8 cubic Å
Framework density;13.5 T/1000 cubic Å
Ring sizes (# T-atoms);8 4 3
Channel dimensionality;Topological (pore opening > 6-ring)
; 3-dimensional
Maximum diameter of a sphere;
that can be included;10.28 Å
Maximum diameter of a sphere;
that can diffuse along;a: 3.56 Å, b: 3.56 Å, c: 3.56 Å
Accessible volume:;19.05 %

File: Assets/Resources/Framework_Info/NSI_data.csv
Parameter;Value
Crystal System;monoclinic
Space Group;C 1 2/m 1 (# 12)
Unit cell lengths;a = 14.1287 Å, b = 5.2535 Å, c = 8.9277 Å
Unit cell angles;α = 90.000°, β = 105.370°, γ = 90.000°
Volume;639.0 cubic Å
Framework density;18.8 T/1000 cubic Å
Ring sizes (# T-atoms);8 6 5
Channel dimensionality;Topological (pore opening > 6-ring)
; 1-dimensional
Maximum diameter of a sphere;
that can be included;4.16 Å
Maximum diameter of a sphere;
that can diffuse along;a: 2.6 Å, b: 3.3 Å, c: 2.45 Å
Accessible volume:;3.48 %

File: Assets/Resources/Framework_Info/OBW_data.csv
Parameter;Value
Crystal System;tetragonal
Space Group;I 4/m m m (# 139)
Unit cell lengths;a = 13.9144 Å, b = 13.9144 Å, c = 30.8439 Å
Unit cell angles;α = 90.000°, β = 90.000°, γ = 90.000°
Volume;5971.7 cubic Å
Framework density;12.7 T/1000 cubic Å
Ring sizes (# T-atoms);10 8 4 3
Channel dimensionality;Topological (pore opening > 6-ring)
; 3-dimensional
Maximum diameter of a sphere;
that can be included;9.26 Å
Maximum diameter of a sphere;
that can diffuse along;a: 5.18 Å, b: 5.18 Å, c: 3.62 Å
Accessible volume:;22.73 %

File: Assets/Resources/Framework_Info/OFF_data.csv
Parameter;Value
Crystal System;hexagonal
Space Group;P -6 m 2 (# 187)
Unit cell lengths;a = 13.0630 Å, b = 13.0630 Å, c = 7.5650 Å
Unit cell angles;α = 90.000°, β = 90.000°, γ = 120.000°
Volume;1118.0 cubic Å
Framework density;16.1 T/1000 cubic Å
Ring sizes (# T-atoms);12 8 6 4
Channel dimensionality;Topological (pore opening > 6-ring)
; 3-dimensional
Maximum diameter of a sphere;
that can be included;7 Å
Maximum diameter of a sphere;
that can diffuse along;a: 3.43 Å, b: 3.43 Å, c: 6.61 Å
Accessible volume:;15.09 %

File: Assets/Resources/Framework_Info/OKO_data.csv
Parameter;Value
Crystal System;monoclinic
Space Group;C 1 2/m 1 (# 12)
Unit cell lengths;a = 24.0638 Å, b = 13.8332 Å, c = 12.3516 Å
Unit cell angles;α = 90.000°, β = 109.128°, γ = 90.000°
Volume;3884.6 cubic Å
Framework density;17.5 T/1000 cubic Å
Ring sizes (# T-atoms);12 10 6 5 4
Channel dimensionality;Topological (pore opening > 6-ring)
; 2-dimensional
Maximum diameter of a sphere;
that can be included;6.7 Å
Maximum diameter of a sphere;
that can diffuse along;a: 1.34 Å, b: 5.1 Å, c: 5.9 Å
Accessible volume:;14.34 %

File: Assets/Resources/Framework_Info/OSI_data.csv
Parameter;Value
Crystal System;tetragonal
Space Group;I 4/m m m (# 139)
Unit cell lengths;a = 18.5060 Å, b = 18.5060 Å, c = 5.2680 Å
Unit cell angles;α = 90.000°, β = 90.000°, γ = 90.000°
Volume;1804.1 cubic Å
Framework density;17.7 T/1000 cubic Å
Ring sizes (# T-atoms);12 6 4
Channel dimensionality;Topological (pore opening > 6-ring)
; 1-dimensional
Maximum diameter of a sphere;
that can be included;6.66 Å
Maximum diameter of a sphere;
that can diffuse along;a: 2.44 Å, b: 2.44 Å, c: 6.28 Å
Accessible volume:;9.60 %

File: Assets/Resources/Framework_Info/OSO_data.csv
Parameter;Value
Crystal System;hexagonal
Space Group;P 62 2 2 (# 180)
Unit cell lengths;a = 10.1010 Å, b = 10.1010 Å, c = 7.6470 Å
Unit cell angles;α = 90.000°, β = 90.000°, γ = 120.000°
Volume;675.7 cubic Å
Framework density;13.3 T/1000 cubic Å
Ring sizes (# T-atoms);14 8 3
Channel dimensionality;Topological (pore opening > 6-ring)
; 3-dimensional
Maximum diameter of a sphere;
that can be included;6.07 Å
Maximum diameter of a sphere;
that can diffuse along;a: 3.41 Å, b: 3.41 Å, c: 5.87 Å
Accessible volume:;19.95 %

File: Assets/Resources/Framework_Info/OWE_data.csv
Parameter;Value
Crystal System;orthorhombic
Space Group;P m m a (# 51)
Unit cell lengths;a = 14.3553 Å, b = 7.1656 Å, c = 9.0797 Å
Unit cell angles;α = 90.000°, β = 90.000°, γ = 90.000°
Volume;934.0 cubic Å
Framework density;17.1 T/1000 cubic Å
Ring sizes (# T-atoms);8 6 4
Channel dimensionality;Topological (pore opening > 6-ring)
; 2-dimensional
Maximum diameter of a sphere;
that can be included;5.78 Å
Maximum diameter of a sphere;
that can diffuse along;a: 3.79 Å, b: 3.6 Å, c: 1.82 Å
Accessible volume:;10.35 %

File: Assets/Resources/Framework_Info/PAR_data.csv
Parameter;Value
Crystal System;monoclinic
Space Group;C 1 2/c 1 (# 15)
Unit cell lengths;a = 20.8842 Å, b = 9.1576 Å, c = 8.6056 Å
Unit cell angles;α = 90.000°, β = 89.626°, γ = 90.000°
Volume;1645.8 cubic Å
Framework density;19.5 T/1000 cubic Å
Ring sizes (# T-atoms);10 8 6 5 4
Channel dimensionality;Topological (pore opening > 6-ring)
; 1-dimensional
Maximum diameter of a sphere;
that can be included;4.21 Å
Maximum diameter of a sphere;
that can diffuse along;a: 1.07 Å, b: 1.8 Å, c: 3.61 Å
Accessible volume:;3.67 %

File: Assets/Resources/Framework_Info/PAU_data.csv
Parameter;Value
Crystal System;cubic
Space Group;I m -3 m (# 229)
Unit cell lengths;a = 34.8380 Å, b = 34.8380 Å, c = 34.8380 Å
Unit cell angles;α = 90.000°, β = 90.000°, γ = 90.000°
Volume;42282.4 cubic Å
Framework density;15.9 T/1000 cubic Å
Ring sizes (# T-atoms);8 6 4
Channel dimensionality;Topological (pore opening > 6-ring)
; 3-dimensional
Maximum diameter of a sphere;
that can be included;10.48 Å
Maximum diameter of a sphere;
that can diffuse along;a: 4.07 Å, b: 4.07 Å, c: 4.07 Å
Accessible volume:;12.39 %

File: Assets/Resources/Framework_Info/PCR_data.csv
Parameter;Value
Crystal System;monoclinic
Space Group;C 1 2/m 1 (# 12)
Unit cell lengths;a = 20.1437 Å, b = 14.0723 Å, c = 12.5223 Å
Unit cell angles;α = 90.000°, β = 115.651°, γ = 90.000°
Volume;3199.9 cubic Å
Framework density;18.8 T/1000 cubic Å
Ring sizes (# T-atoms);12 10 8 6 5
Channel dimensionality;Topological (pore opening > 6-ring)
; 2-dimensional
Maximum diameter of a sphere;
that can be included;6.03 Å
Maximum diameter of a sphere;
that can diffuse along;a: 1.51 Å, b: 3.16 Å, c: 4.2 Å
Accessible volume:;6.89 %

File: Assets/Resources/Framework_Info/PCS_data.csv
Parameter;Value
Crystal System;monoclinic
Space Group;P 1 2/m 1 (# 10)
Unit cell lengths;a = 20.7654 Å, b = 13.9048 Å, c = 12.4002 Å
Unit cell angles;α = 90.000°, β = 101.320°, γ = 90.000°
Volume;3510.7 cubic Å
Framework density;18.2 T/1000 cubic Å
Ring sizes (# T-atoms);12 10 8 6 5 4
Channel dimensionality;Topological (pore opening > 6-ring)
; 2-dimensional
Maximum diameter of a sphere;
that can be included;6.84 Å
Maximum diameter of a sphere;
that can diffuse along;a: 1.46 Å, b: 5.08 Å, c: 6.27 Å
Accessible volume:;10.76 %

File: Assets/Resources/Framework_Info/PON_data.csv
Parameter;Value
Crystal System;orthorhombic
Space Group;P c a 21 (# 29)
Unit cell lengths;a = 8.9141 Å, b = 9.2090 Å, c = 16.0869 Å
Unit cell angles;α = 90.000°, β = 90.000°, γ = 90.000°
Volume;1320.6 cubic Å
Framework density;18.2 T/1000 cubic Å
Ring sizes (# T-atoms);10 6 4
Channel dimensionality;Topological (pore opening > 6-ring)
; 1-dimensional
Maximum diameter of a sphere;
that can be included;4.93 Å
Maximum diameter of a sphere;
that can diffuse along;a: 4.3 Å, b: 1.97 Å, c: 2.21 Å
Accessible volume:;7.04 %

File: Assets/Resources/Framework_Info/POR_data.csv
Parameter;Value
Crystal System;tetragonal
Space Group;P -4 21 c (# 114)
Unit cell lengths;a = 14.0966 Å, b = 14.0966 Å, c = 18.3338 Å
Unit cell angles;α = 90.000°, β = 90.000°, γ = 90.000°
Volume;3643.2 cubic Å
Framework density;17.6 T/1000 cubic Å
Ring sizes (# T-atoms);8 6 4
Channel dimensionality;Topological (pore opening > 6-ring)
; 3-dimensional
Maximum diameter of a sphere;
that can be included;6.14 Å
Maximum diameter of a sphere;
that can diffuse along;a: 3.74 Å, b: 3.74 Å, c: 3.43 Å
Accessible volume:;10.36 %

File: Assets/Resources/Framework_Info/POS_data.csv
Parameter;Value
Crystal System;tetragonal
Space Group;P 42/m n m (# 136)
Unit cell lengths;a = 18.7661 Å, b = 18.7661 Å, c = 11.6939 Å
Unit cell angles;α = 90.000°, β = 90.000°, γ = 90.000°
Volume;4118.2 cubic Å
Framework density;15.5 T/1000 cubic Å
Ring sizes (# T-atoms);12 11 6 5 4
Channel dimensionality;Topological (pore opening > 6-ring)
; 3-dimensional
Maximum diameter of a sphere;
that can be included;7.27 Å
Maximum diameter of a sphere;
that can diffuse along;a: 5.68 Å, b: 5.68 Å, c: 6.58 Å
Accessible volume:;19.86 %

File: Assets/Resources/Framework_Info/PSI_data.csv
Parameter;Value
Crystal System;orthorhombic
Space Group;C m c e (# )
Unit cell lengths;a = 8.2625 Å, b = 22.3452 Å, c = 37.7574 Å
Unit cell angles;α = 90.000°, β = 90.000°, γ = 90.000°
Volume;6971.0 cubic Å
Framework density;20.7 T/1000 cubic Å
Ring sizes (# T-atoms);10 8 6 4
Channel dimensionality;Topological (pore opening > 6-ring)
; 1-dimensional
Maximum diameter of a sphere;
that can be included;5.79 Å
Maximum diameter of a sphere;
that can diffuse along;a: 4.85 Å, b: 1.73 Å, c: 1.84 Å
Accessible volume:;3.84 %

File: Assets/Resources/Framework_Info/PTO_data.csv
Parameter;Value
Crystal System;monoclinic
Space Group;P 1 21/c 1 (# )
Unit cell lengths;a = 13.7021 Å, b = 14.3565 Å, c = 17.1308 Å
Unit cell angles;α = 90.000°, β = 128.416°, γ = 90.000°
Volume;2640.4 cubic Å
Framework density;18.2 T/1000 cubic Å
Ring sizes (# T-atoms);11 10 9 7 6 5 4
Channel dimensionality;Topological (pore opening > 6-ring)
; 2-dimensional
Maximum diameter of a sphere;
that can be included;5.31 Å
Maximum diameter of a sphere;
that can diffuse along;a: 1.65 Å, b: 3.81 Å, c: 3.81 Å
Accessible volume:;9.12 %

File: Assets/Resources/Framework_Info/PTT_data.csv
Parameter;Value
Crystal System;trigonal
Space Group;P -3 m 1 (# 164)
Unit cell lengths;a = 12.9371 Å, b = 12.9371 Å, c = 10.0312 Å
Unit cell angles;α = 90.000°, β = 90.000°, γ = 120.000°
Volume;1453.9 cubic Å
Framework density;16.5 T/1000 cubic Å
Ring sizes (# T-atoms);8 6 4
Channel dimensionality;Topological (pore opening > 6-ring)
; 2-dimensional
Maximum diameter of a sphere;
that can be included;6.87 Å
Maximum diameter of a sphere;
that can diffuse along;a: 3.02 Å, b: 3.02 Å, c: 1.9 Å
Accessible volume:;10.38 %

File: Assets/Resources/Framework_Info/PTY_data.csv
Parameter;Value
Crystal System;triclinic
Space Group;P -1 (# 2)
Unit cell lengths;a = 7.1158 Å, b = 9.1748 Å, c = 9.1160 Å
Unit cell angles;α = 84.640°, β = 83.820°, γ = 86.660°
Volume;588.4 cubic Å
Framework density;T/1000 cubic Å
Ring sizes (# T-atoms);10 8 5 4
Channel dimensionality;Topological (pore opening > 6-ring)
; 2-dimensional
Maximum diameter of a sphere;
that can be included;5.11 Å
Maximum diameter of a sphere;
that can diffuse along;a: 4.63 Å, b: 1.44 Å, c: 3.43 Å
Accessible volume:;12.04 %

File: Assets/Resources/Framework_Info/PUN_data.csv
Parameter;Value
Crystal System;orthorhombic
Space Group;P b c n (# 60)
Unit cell lengths;a = 14.6893 Å, b = 8.6450 Å, c = 18.9407 Å
Unit cell angles;α = 90.000°, β = 90.000°, γ = 90.000°
Volume;2405.3 cubic Å
Framework density;15.0 T/1000 cubic Å
Ring sizes (# T-atoms);12 10 8 4 3
Channel dimensionality;Topological (pore opening > 6-ring)
; 3-dimensional
Maximum diameter of a sphere;
that can be included;5.51 Å
Maximum diameter of a sphere;
that can diffuse along;a: 4.35 Å, b: 4.35 Å, c: 3.41 Å
Accessible volume:;14.97 %

File: Assets/Resources/Framework_Info/PWN_data.csv
Parameter;Value
Crystal System;cubic
Space Group;I m -3 m (# 229)
Unit cell lengths;a = 24.8673 Å, b = 24.8673 Å, c = 24.8673 Å
Unit cell angles;α = 90.000°, β = 90.000°, γ = 90.000°
Volume;15377.5 cubic Å
Framework density;15.6 T/1000 cubic Å
Ring sizes (# T-atoms);8 6 4
Channel dimensionality;Topological (pore opening > 6-ring)
; 3- and 3-dimensional
Maximum diameter of a sphere;
that can be included;10.47 Å
Maximum diameter of a sphere;
that can diffuse along;a: 4.05 Å, b: 4.05 Å, c: 4.05 Å
Accessible volume:;14.12 %

File: Assets/Resources/Framework_Info/PWO_data.csv
Parameter;Value
Crystal System;monoclinic
Space Group;P 1 21/c 1 (# 14)
Unit cell lengths;a = 9.1804 Å, b = 11.6735 Å, c = 10.8785 Å
Unit cell angles;α = 90.000°, β = 91.670°, γ = 90.000°
Volume;1165.3 cubic Å
Framework density;17.1 T/1000 cubic Å
Ring sizes (# T-atoms);9 5 4
Channel dimensionality;Topological (pore opening > 6-ring)
; 2-dimensional
Maximum diameter of a sphere;
that can be included;5.22 Å
Maximum diameter of a sphere;
that can diffuse along;a: 1.33 Å, b: 4.35 Å, c: 4.35 Å
Accessible volume:;11.90 %

File: Assets/Resources/Framework_Info/PWW_data.csv
Parameter;Value
Crystal System;monoclinic
Space Group;C 1 2/c 1 (# 15)
Unit cell lengths;a = 20.7622 Å, b = 11.7067 Å, c = 11.0461 Å
Unit cell angles;α = 90.000°, β = 119.047°, γ = 90.000°
Volume;2347.1 cubic Å
Framework density;17.0 T/1000 cubic Å
Ring sizes (# T-atoms);10 8 5 4
Channel dimensionality;Topological (pore opening > 6-ring)
; 2-dimensional
Maximum diameter of a sphere;
that can be included;5.23 Å
Maximum diameter of a sphere;
that can diffuse along;a: 1.55 Å, b: 2.91 Å, c: 4.85 Å
Accessible volume:;11.66 %

File: Assets/Resources/Framework_Info/RHO_data.csv
Parameter;Value
Crystal System;cubic
Space Group;I m -3 m (# 229)
Unit cell lengths;a = 14.9190 Å, b = 14.9190 Å, c = 14.9190 Å
Unit cell angles;α = 90.000°, β = 90.000°, γ = 90.000°
Volume;3320.6 cubic Å
Framework density;14.5 T/1000 cubic Å
Ring sizes (# T-atoms);8 6 4
Channel dimensionality;Topological (pore opening > 6-ring)
; 3-dimensional
Maximum diameter of a sphere;
that can be included;10.43 Å
Maximum diameter of a sphere;
that can diffuse along;a: 4.06 Å, b: 4.06 Å, c: 4.06 Å
Accessible volume:;20.63 %

File: Assets/Resources/Framework_Info/RON_data.csv
Parameter;Value
Crystal System;tetragonal
Space Group;I 4/m c m (# 140)
Unit cell lengths;a = 18.0830 Å, b = 18.0830 Å, c = 8.9860 Å
Unit cell angles;α = 90.000°, β = 90.000°, γ = 90.000°
Volume;2938.4 cubic Å
Framework density;19.1 T/1000 cubic Å
Ring sizes (# T-atoms);12 10 6 4 3
Channel dimensionality;Topological (pore opening > 6-ring)
; 1-dimensional
Maximum diameter of a sphere;
that can be included;5.74 Å
Maximum diameter of a sphere;
that can diffuse along;a: 1.14 Å, b: 1.14 Å, c: 5.11 Å
Accessible volume:;7.39 %

File: Assets/Resources/Framework_Info/RRO_data.csv
Parameter;Value
Crystal System;monoclinic
Space Group;P 1 2/c 1 (# 13)
Unit cell lengths;a = 7.4122 Å, b = 8.6412 Å, c = 17.1800 Å
Unit cell angles;α = 90.000°, β = 113.680°, γ = 90.000°
Volume;1007.8 cubic Å
Framework density;17.9 T/1000 cubic Å
Ring sizes (# T-atoms);10 8 5 4
Channel dimensionality;Topological (pore opening > 6-ring)
; 2-dimensional
Maximum diameter of a sphere;
that can be included;4.46 Å
Maximum diameter of a sphere;
that can diffuse along;a: 4.09 Å, b: 1.54 Å, c: 3.13 Å
Accessible volume:;6.92 %

File: Assets/Resources/Framework_Info/RSN_data.csv
Parameter;Value
Crystal System;orthorhombic
Space Group;C m m m (# 65)
Unit cell lengths;a = 7.1563 Å, b = 41.9098 Å, c = 7.1604 Å
Unit cell angles;α = 90.000°, β = 90.000°, γ = 90.000°
Volume;2147.5 cubic Å
Framework density;16.8 T/1000 cubic Å
Ring sizes (# T-atoms);9 8 6 5 4 3
Channel dimensionality;Topological (pore opening > 6-ring)
; 3-dimensional
Maximum diameter of a sphere;
that can be included;5.15 Å
Maximum diameter of a sphere;
that can diffuse along;a: 3.77 Å, b: 2.9 Å, c: 3.77 Å
Accessible volume:;7.03 %

File: Assets/Resources/Framework_Info/RTE_data.csv
Parameter;Value
Crystal System;monoclinic
Space Group;C 1 2/m 1 (# 12)
Unit cell lengths;a = 14.0980 Å, b = 13.6700 Å, c = 7.4310 Å
Unit cell angles;α = 90.000°, β = 102.421°, γ = 90.000°
Volume;1398.6 cubic Å
Framework density;17.2 T/1000 cubic Å
Ring sizes (# T-atoms);8 6 5 4
Channel dimensionality;Topological (pore opening > 6-ring)
; 1-dimensional
Maximum diameter of a sphere;
that can be included;7.06 Å
Maximum diameter of a sphere;
that can diffuse along;a: 1.92 Å, b: 1.82 Å, c: 3.98 Å
Accessible volume:;11.68 %

File: Assets/Resources/Framework_Info/RTH_data.csv
Parameter;Value
Crystal System;monoclinic
Space Group;C 1 2/m 1 (# 12)
Unit cell lengths;a = 9.7620 Å, b = 20.5300 Å, c = 9.9960 Å
Unit cell angles;α = 90.000°, β = 96.897°, γ = 90.000°
Volume;1988.9 cubic Å
Framework density;16.1 T/1000 cubic Å
Ring sizes (# T-atoms);8 6 5 4
Channel dimensionality;Topological (pore opening > 6-ring)
; 2-dimensional
Maximum diameter of a sphere;
that can be included;8.18 Å
Maximum diameter of a sphere;
that can diffuse along;a: 4.14 Å, b: 1.67 Å, c: 2.76 Å
Accessible volume:;16.03 %

File: Assets/Resources/Framework_Info/RUT_data.csv
Parameter;Value
Crystal System;monoclinic
Space Group;C 1 2/m 1 (# 12)
Unit cell lengths;a = 13.2240 Å, b = 13.2860 Å, c = 12.4540 Å
Unit cell angles;α = 90.000°, β = 114.842°, γ = 90.000°
Volume;1985.7 cubic Å
Framework density;18.1 T/1000 cubic Å
Ring sizes (# T-atoms);6 5 4
Channel dimensionality;Topological (pore opening > 6-ring)
; 0-dimensional
Maximum diameter of a sphere;
that can be included;5.96 Å
Maximum diameter of a sphere;
that can diffuse along;a: 1.93 Å, b: 1.54 Å, c: 1.93 Å
Accessible volume:;0.00 %

File: Assets/Resources/Framework_Info/RWR_data.csv
Parameter;Value
Crystal System;tetragonal
Space Group;I 41/a m d (# 141)
Unit cell lengths;a = 7.8055 Å, b = 7.8055 Å, c = 27.3499 Å
Unit cell angles;α = 90.000°, β = 90.000°, γ = 90.000°
Volume;1666.3 cubic Å
Framework density;19.2 T/1000 cubic Å
Ring sizes (# T-atoms);8 6 5 4
Channel dimensionality;Topological (pore opening > 6-ring)
; 1-dimensional
Maximum diameter of a sphere;
that can be included;4.42 Å
Maximum diameter of a sphere;
that can diffuse along;a: 1.99 Å, b: 1.99 Å, c: 1.66 Å
Accessible volume:;4.37 %

File: Assets/Resources/Framework_Info/RWY_data.csv
Parameter;Value
Crystal System;cubic
Space Group;I m -3 m (# 229)
Unit cell lengths;a = 18.5017 Å, b = 18.5017 Å, c = 18.5017 Å
Unit cell angles;α = 90.000°, β = 90.000°, γ = 90.000°
Volume;6333.4 cubic Å
Framework density;7.6 T/1000 cubic Å
Ring sizes (# T-atoms);12 8 3
Channel dimensionality;Topological (pore opening > 6-ring)
; 3-dimensional
Maximum diameter of a sphere;
that can be included;14.4 Å
Maximum diameter of a sphere;
that can diffuse along;a: 6.29 Å, b: 6.29 Å, c: 6.29 Å
Accessible volume:;45.53 %

File: Assets/Resources/Framework_Info/SAF_data.csv
Parameter;Value
Crystal System;orthorhombic
Space Group;I b a m (# 72)
Unit cell lengths;a = 14.7088 Å, b = 27.5364 Å, c = 8.3173 Å
Unit cell angles;α = 90.000°, β = 90.000°, γ = 90.000°
Volume;3368.7 cubic Å
Framework density;19.0 T/1000 cubic Å
Ring sizes (# T-atoms);12 6 4
Channel dimensionality;Topological (pore opening > 6-ring)
; 1-dimensional
Maximum diameter of a sphere;
that can be included;6.66 Å
Maximum diameter of a sphere;
that can diffuse along;a: 1.96 Å, b: 1.5 Å, c: 6.19 Å
Accessible volume:;9.86 %

File: Assets/Resources/Framework_Info/SAO_data.csv
Parameter;Value
Crystal System;tetragonal
Space Group;I -4 m 2 (# 119)
Unit cell lengths;a = 13.4390 Å, b = 13.4390 Å, c = 21.8600 Å
Unit cell angles;α = 90.000°, β = 90.000°, γ = 90.000°
Volume;3948.1 cubic Å
Framework density;14.2 T/1000 cubic Å
Ring sizes (# T-atoms);12 6 4
Channel dimensionality;Topological (pore opening > 6-ring)
; 3-dimensional
Maximum diameter of a sphere;
that can be included;8.64 Å
Maximum diameter of a sphere;
that can diffuse along;a: 6.79 Å, b: 6.79 Å, c: 6.79 Å
Accessible volume:;25.69 %

File: Assets/Resources/Framework_Info/SAS_data.csv
Parameter;Value
Crystal System;tetragonal
Space Group;I 4/m m m (# 139)
Unit cell lengths;a = 14.3490 Å, b = 14.3490 Å, c = 10.3980 Å
Unit cell angles;α = 90.000°, β = 90.000°, γ = 90.000°
Volume;2140.9 cubic Å
Framework density;14.9 T/1000 cubic Å
Ring sizes (# T-atoms);8 6 4
Channel dimensionality;Topological (pore opening > 6-ring)
; 1-dimensional
Maximum diameter of a sphere;
that can be included;8.99 Å
Maximum diameter of a sphere;
that can diffuse along;a: 2.02 Å, b: 2.02 Å, c: 4.22 Å
Accessible volume:;18.09 %

File: Assets/Resources/Framework_Info/SAT_data.csv
Parameter;Value
Crystal System;trigonal
Space Group;R -3 m (# 166)
Unit cell lengths;a = 12.8710 Å, b = 12.8710 Å, c = 30.5770 Å
Unit cell angles;α = 90.000°, β = 90.000°, γ = 120.000°
Volume;4386.9 cubic Å
Framework density;16.4 T/1000 cubic Å
Ring sizes (# T-atoms);8 6 4
Channel dimensionality;Topological (pore opening > 6-ring)
; 3-dimensional
Maximum diameter of a sphere;
that can be included;6.84 Å
Maximum diameter of a sphere;
that can diffuse along;a: 3.25 Å, b: 3.25 Å, c: 3.25 Å
Accessible volume:;13.02 %

File: Assets/Resources/Framework_Info/SAV_data.csv
Parameter;Value
Crystal System;tetragonal
Space Group;P 4/n m m (# 129)
Unit cell lengths;a = 18.6530 Å, b = 18.6530 Å, c = 9.4410 Å
Unit cell angles;α = 90.000°, β = 90.000°, γ = 90.000°
Volume;3284.9 cubic Å
Framework density;14.6 T/1000 cubic Å
Ring sizes (# T-atoms);8 6 4
Channel dimensionality;Topological (pore opening > 6-ring)
; 3-dimensional
Maximum diameter of a sphere;
that can be included;8.82 Å
Maximum diameter of a sphere;
that can diffuse along;a: 3.75 Å, b: 3.75 Å, c: 4.1 Å
Accessible volume:;17.85 %

File: Assets/Resources/Framework_Info/SBE_data.csv
Parameter;Value
Crystal System;tetragonal
Space Group;I 4/m m m (# 139)
Unit cell lengths;a = 18.5340 Å, b = 18.5340 Å, c = 27.1340 Å
Unit cell angles;α = 90.000°, β = 90.000°, γ = 90.000°
Volume;9320.8 cubic Å
Framework density;13.7 T/1000 cubic Å
Ring sizes (# T-atoms);12 8 6 4
Channel dimensionality;Topological (pore opening > 6-ring)
; 3-dimensional
Maximum diameter of a sphere;
that can be included;12.54 Å
Maximum diameter of a sphere;
that can diffuse along;a: 7.27 Å, b: 7.27 Å, c: 3.88 Å
Accessible volume:;26.41 %

File: Assets/Resources/Framework_Info/SBN_data.csv
Parameter;Value
Crystal System;hexagonal
Space Group;P 63/m m c (# 194)
Unit cell lengths;a = 7.1866 Å, b = 7.1866 Å, c = 13.8463 Å
Unit cell angles;α = 90.000°, β = 90.000°, γ = 120.000°
Volume;619.3 cubic Å
Framework density;16.1 T/1000 cubic Å
Ring sizes (# T-atoms);9 8 4 3
Channel dimensionality;Topological (pore opening > 6-ring)
; 3-dimensional
Maximum diameter of a sphere;
that can be included;5.06 Å
Maximum diameter of a sphere;
that can diffuse along;a: 3.8 Å, b: 3.8 Å, c: 2.65 Å
Accessible volume:;8.89 %

File: Assets/Resources/Framework_Info/SBS_data.csv
Parameter;Value
Crystal System;hexagonal
Space Group;P 63/m m c (# 194)
Unit cell lengths;a = 17.1930 Å, b = 17.1930 Å, c = 27.3330 Å
Unit cell angles;α = 90.000°, β = 90.000°, γ = 120.000°
Volume;6997.3 cubic Å
Framework density;13.7 T/1000 cubic Å
Ring sizes (# T-atoms);12 8 6 4
Channel dimensionality;Topological (pore opening > 6-ring)
; 3-dimensional
Maximum diameter of a sphere;
that can be included;11.45 Å
Maximum diameter of a sphere;
that can diffuse along;a: 7.27 Å, b: 7.27 Å, c: 5.72 Å
Accessible volume:;27.23 %

File: Assets/Resources/Framework_Info/SBT_data.csv
Parameter;Value
Crystal System;trigonal
Space Group;R -3 m (# 166)
Unit cell lengths;a = 17.1910 Å, b = 17.1910 Å, c = 41.0300 Å
Unit cell angles;α = 90.000°, β = 90.000°, γ = 120.000°
Volume;10501.3 cubic Å
Framework density;13.7 T/1000 cubic Å
Ring sizes (# T-atoms);12 8 6 4
Channel dimensionality;Topological (pore opening > 6-ring)
; 3-dimensional
Maximum diameter of a sphere;
that can be included;11.17 Å
Maximum diameter of a sphere;
that can diffuse along;a: 7.34 Å, b: 7.34 Å, c: 5.71 Å
Accessible volume:;27.25 %

File: Assets/Resources/Framework_Info/SEW_data.csv
Parameter;Value
Crystal System;orthorhombic
Space Group;P m m n (# 59)
Unit cell lengths;a = 23.7289 Å, b = 11.2932 Å, c = 14.4719 Å
Unit cell angles;α = 90.000°, β = 90.000°, γ = 90.000°
Volume;3878.1 cubic Å
Framework density;17.0 T/1000 cubic Å
Ring sizes (# T-atoms);12 10 6 5 4
Channel dimensionality;Topological (pore opening > 6-ring)
; 2-dimensional
Maximum diameter of a sphere;
that can be included;7.35 Å
Maximum diameter of a sphere;
that can diffuse along;a: 5.29 Å, b: 5.97 Å, c: 1.92 Å
Accessible volume:;16.60 %

File: Assets/Resources/Framework_Info/SFE_data.csv
Parameter;Value
Crystal System;monoclinic
Space Group;P 1 21/m 1 (# 11)
Unit cell lengths;a = 11.4568 Å, b = 5.2555 Å, c = 13.9941 Å
Unit cell angles;α = 90.000°, β = 100.960°, γ = 90.000°
Volume;827.2 cubic Å
Framework density;16.9 T/1000 cubic Å
Ring sizes (# T-atoms);12 6 5 4
Channel dimensionality;Topological (pore opening > 6-ring)
; 1-dimensional
Maximum diameter of a sphere;
that can be included;6.66 Å
Maximum diameter of a sphere;
that can diffuse along;a: 1.6 Å, b: 6.29 Å, c: 1.6 Å
Accessible volume:;12.61 %

File: Assets/Resources/Framework_Info/SFF_data.csv
Parameter;Value
Crystal System;monoclinic
Space Group;P 1 21/m 1 (# 11)
Unit cell lengths;a = 11.4540 Å, b = 21.6950 Å, c = 7.2270 Å
Unit cell angles;α = 90.000°, β = 93.154°, γ = 90.000°
Volume;1793.2 cubic Å
Framework density;17.8 T/1000 cubic Å
Ring sizes (# T-atoms);10 6 5 4
Channel dimensionality;Topological (pore opening > 6-ring)
; 1-dimensional
Maximum diameter of a sphere;
that can be included;7.59 Å
Maximum diameter of a sphere;
that can diffuse along;a: 1.63 Å, b: 1.37 Å, c: 5.34 Å
Accessible volume:;13.99 %

File: Assets/Resources/Framework_Info/SFG_data.csv
Parameter;Value
Crystal System;orthorhombic
Space Group;P m m a (# 51)
Unit cell lengths;a = 25.5320 Å, b = 12.5745 Å, c = 13.0662 Å
Unit cell angles;α = 90.000°, β = 90.000°, γ = 90.000°
Volume;4194.9 cubic Å
Framework density;17.6 T/1000 cubic Å
Ring sizes (# T-atoms);10 7 6 5 4
Channel dimensionality;Topological (pore opening > 6-ring)
; 2-dimensional
Maximum diameter of a sphere;
that can be included;6.96 Å
Maximum diameter of a sphere;
that can diffuse along;a: 4.98 Å, b: 2.62 Å, c: 5.38 Å
Accessible volume:;11.12 %

File: Assets/Resources/Framework_Info/SFH_data.csv
Parameter;Value
Crystal System;orthorhombic
Space Group;C m c m (# 63)
Unit cell lengths;a = 5.2548 Å, b = 34.3185 Å, c = 21.5181 Å
Unit cell angles;α = 90.000°, β = 90.000°, γ = 90.000°
Volume;3880.5 cubic Å
Framework density;16.5 T/1000 cubic Å
Ring sizes (# T-atoms);14 6 5 4
Channel dimensionality;Topological (pore opening > 6-ring)
; 1-dimensional
Maximum diameter of a sphere;
that can be included;7.63 Å
Maximum diameter of a sphere;
that can diffuse along;a: 6.79 Å, b: 1.5 Å, c: 1.78 Å
Accessible volume:;14.88 %

File: Assets/Resources/Framework_Info/SFN_data.csv
Parameter;Value
Crystal System;monoclinic
Space Group;C 1 2/m 1 (# 12)
Unit cell lengths;a = 25.2211 Å, b = 5.2562 Å, c = 15.0222 Å
Unit cell angles;α = 90.000°, β = 103.890°, γ = 90.000°
Volume;1933.2 cubic Å
Framework density;16.6 T/1000 cubic Å
Ring sizes (# T-atoms);14 6 5 4
Channel dimensionality;Topological (pore opening > 6-ring)
; 1-dimensional
Maximum diameter of a sphere;
that can be included;7.94 Å
Maximum diameter of a sphere;
that can diffuse along;a: 1.65 Å, b: 6.7 Å, c: 2.42 Å
Accessible volume:;15.69 %

File: Assets/Resources/Framework_Info/SFO_data.csv
Parameter;Value
Crystal System;monoclinic
Space Group;C 1 2/m 1 (# 12)
Unit cell lengths;a = 22.5853 Å, b = 13.5676 Å, c = 6.9709 Å
Unit cell angles;α = 90.000°, β = 99.016°, γ = 90.000°
Volume;2109.7 cubic Å
Framework density;15.2 T/1000 cubic Å
Ring sizes (# T-atoms);12 8 6 4
Channel dimensionality;Topological (pore opening > 6-ring)
; 2-dimensional
Maximum diameter of a sphere;
that can be included;7.92 Å
Maximum diameter of a sphere;
that can diffuse along;a: 1.64 Å, b: 3.64 Å, c: 6.95 Å
Accessible volume:;19.57 %

File: Assets/Resources/Framework_Info/SFS_data.csv
Parameter;Value
Crystal System;monoclinic
Space Group;P 1 21/m 1 (# 11)
Unit cell lengths;a = 14.0131 Å, b = 20.0270 Å, c = 12.4875 Å
Unit cell angles;α = 90.000°, β = 106.080°, γ = 90.000°
Volume;3367.4 cubic Å
Framework density;16.6 T/1000 cubic Å
Ring sizes (# T-atoms);12 10 6 5 4
Channel dimensionality;Topological (pore opening > 6-ring)
; 2-dimensional
Maximum diameter of a sphere;
that can be included;7.52 Å
Maximum diameter of a sphere;
that can diffuse along;a: 1.8 Å, b: 5.92 Å, c: 4.84 Å
Accessible volume:;15.96 %

File: Assets/Resources/Framework_Info/SFV_data.csv
Parameter;Value
Crystal System;tetragonal
Space Group;P -4 m 2 (# 115)
Unit cell lengths;a = 20.1528 Å, b = 20.1528 Å, c = 109.7560 Å
Unit cell angles;α = 90.000°, β = 90.000°, γ = 90.000°
Volume;44575.8 cubic Å
Framework density;17.6 T/1000 cubic Å
Ring sizes (# T-atoms);12 10 8 6 5 4
Channel dimensionality;Topological (pore opening > 6-ring)
; 3-dimensional
Maximum diameter of a sphere;
that can be included;7.67 Å
Maximum diameter of a sphere;
that can diffuse along;a: 5.3 Å, b: 5.3 Å, c: 4.84 Å
Accessible volume:;12.30 %

File: Assets/Resources/Framework_Info/SFW_data.csv
Parameter;Value
Crystal System;trigonal
Space Group;R -3 m (# 166)
Unit cell lengths;a = 13.6806 Å, b = 13.6806 Å, c = 44.1601 Å
Unit cell angles;α = 90.000°, β = 90.000°, γ = 120.000°
Volume;7157.8 cubic Å
Framework density;15.1 T/1000 cubic Å
Ring sizes (# T-atoms);8 6 4
Channel dimensionality;Topological (pore opening > 6-ring)
; 3-dimensional
Maximum diameter of a sphere;
that can be included;7.78 Å
Maximum diameter of a sphere;
that can diffuse along;a: 3.65 Å, b: 3.65 Å, c: 3.65 Å
Accessible volume:;17.20 %

File: Assets/Resources/Framework_Info/SGT_data.csv
Parameter;Value
Crystal System;tetragonal
Space Group;I 41/a m d (# 141)
Unit cell lengths;a = 10.3290 Å, b = 10.3290 Å, c = 34.3640 Å
Unit cell angles;α = 90.000°, β = 90.000°, γ = 90.000°
Volume;3666.2 cubic Å
Framework density;17.5 T/1000 cubic Å
Ring sizes (# T-atoms);6 5 4
Channel dimensionality;Topological (pore opening > 6-ring)
; 0-dimensional
Maximum diameter of a sphere;
that can be included;7.74 Å
Maximum diameter of a sphere;
that can diffuse along;a: 2.11 Å, b: 2.11 Å, c: 2.11 Å
Accessible volume:;0.00 %

File: Assets/Resources/Framework_Info/SIV_data.csv
Parameter;Value
Crystal System;orthorhombic
Space Group;C m c m (# 63)
Unit cell lengths;a = 9.8768 Å, b = 14.0754 Å, c = 28.1314 Å
Unit cell angles;α = 90.000°, β = 90.000°, γ = 90.000°
Volume;3910.8 cubic Å
Framework density;16.4 T/1000 cubic Å
Ring sizes (# T-atoms);8 4
Channel dimensionality;Topological (pore opening > 6-ring)
; 3-dimensional
Maximum diameter of a sphere;
that can be included;5.38 Å
Maximum diameter of a sphere;
that can diffuse along;a: 3.73 Å, b: 3.31 Å, c: 3.37 Å
Accessible volume:;9.74 %

File: Assets/Resources/Framework_Info/SOD_data.csv
Parameter;Value
Crystal System;cubic
Space Group;I m -3 m (# 229)
Unit cell lengths;a = 8.9561 Å, b = 8.9561 Å, c = 8.9561 Å
Unit cell angles;α = 90.000°, β = 90.000°, γ = 90.000°
Volume;718.4 cubic Å
Framework density;16.7 T/1000 cubic Å
Ring sizes (# T-atoms);6 4
Channel dimensionality;Topological (pore opening > 6-ring)
; 0-dimensional
Maximum diameter of a sphere;
that can be included;6.32 Å
Maximum diameter of a sphere;
that can diffuse along;a: 2.53 Å, b: 2.53 Å, c: 2.53 Å
Accessible volume:;0.00 %

File: Assets/Resources/Framework_Info/SOF_data.csv
Parameter;Value
Crystal System;monoclinic
Space Group;C 1 2/c 1 (# 15)
Unit cell lengths;a = 20.3320 Å, b = 12.0850 Å, c = 10.2750 Å
Unit cell angles;α = 90.000°, β = 105.250°, γ = 90.000°
Volume;2435.8 cubic Å
Framework density;16.4 T/1000 cubic Å
Ring sizes (# T-atoms);12 9 5 4
Channel dimensionality;Topological (pore opening > 6-ring)
; 3-dimensional
Maximum diameter of a sphere;
that can be included;5.14 Å
Maximum diameter of a sphere;
that can diffuse along;a: 4.17 Å, b: 4.17 Å, c: 4.42 Å
Accessible volume:;12.57 %

File: Assets/Resources/Framework_Info/SOR_data.csv
Parameter;Value
Crystal System;orthorhombic
Space Group;C m m m (# 65)
Unit cell lengths;a = 20.9277 Å, b = 17.7028 Å, c = 7.5877 Å
Unit cell angles;α = 90.000°, β = 90.000°, γ = 90.000°
Volume;2811.1 cubic Å
Framework density;17.1 T/1000 cubic Å
Ring sizes (# T-atoms);12 8 6 5 4
Channel dimensionality;Topological (pore opening > 6-ring)
; 3-dimensional
Maximum diameter of a sphere;
that can be included;7.06 Å
Maximum diameter of a sphere;
that can diffuse along;a: 3.08 Å, b: 3.08 Å, c: 6.66 Å
Accessible volume:;13.29 %

File: Assets/Resources/Framework_Info/SOS_data.csv
Parameter;Value
Crystal System;orthorhombic
Space Group;P m n a (# 53)
Unit cell lengths;a = 20.4372 Å, b = 7.1161 Å, c = 9.7256 Å
Unit cell angles;α = 90.000°, β = 90.000°, γ = 90.000°
Volume;1414.4 cubic Å
Framework density;17.0 T/1000 cubic Å
Ring sizes (# T-atoms);12 8 6 4 3
Channel dimensionality;Topological (pore opening > 6-ring)
; 3-dimensional
Maximum diameter of a sphere;
that can be included;4.82 Å
Maximum diameter of a sphere;
that can diffuse along;a: 2.92 Å, b: 4.27 Å, c: 2.92 Å
Accessible volume:;9.36 %

File: Assets/Resources/Framework_Info/SOV_data.csv
Parameter;Value
Crystal System;orthorhombic
Space Group;C m m m (# 65)
Unit cell lengths;a = 24.6308 Å, b = 26.6513 Å, c = 12.7267 Å
Unit cell angles;α = 90.000°, β = 90.000°, γ = 90.000°
Volume;8354.3 cubic Å
Framework density;13.3 T/1000 cubic Å
Ring sizes (# T-atoms);12 6 5 4
Channel dimensionality;Topological (pore opening > 6-ring)
; 3-dimensional
Maximum diameter of a sphere;
that can be included;7.25 Å
Maximum diameter of a sphere;
that can diffuse along;a: 6.55 Å, b: 6.09 Å, c: 5.74 Å
Accessible volume:;20.60 %

File: Assets/Resources/Framework_Info/SSF_data.csv
Parameter;Value
Crystal System;hexagonal
Space Group;P 6/m m m (# 191)
Unit cell lengths;a = 17.2099 Å, b = 17.2099 Å, c = 12.7921 Å
Unit cell angles;α = 90.000°, β = 90.000°, γ = 120.000°
Volume;3281.2 cubic Å
Framework density;16.5 T/1000 cubic Å
Ring sizes (# T-atoms);12 6 5 4
Channel dimensionality;Topological (pore opening > 6-ring)
; 2-dimensional
Maximum diameter of a sphere;
that can be included;7.66 Å
Maximum diameter of a sphere;
that can diffuse along;a: 6.22 Å, b: 6.22 Å, c: 2.61 Å
Accessible volume:;15.63 %

File: Assets/Resources/Framework_Info/SSO_data.csv
Parameter;Value
Crystal System;monoclinic
Space Group;P 1 21/c 1 (# 14)
Unit cell lengths;a = 19.9020 Å, b = 10.1561 Å, c = 24.6892 Å
Unit cell angles;α = 90.000°, β = 105.880°, γ = 90.000°
Volume;4799.9 cubic Å
Framework density;16.7 T/1000 cubic Å
Ring sizes (# T-atoms);18 6 5 4
Channel dimensionality;Topological (pore opening > 6-ring)
; 1-dimensional
Maximum diameter of a sphere;
that can be included;6.79 Å
Maximum diameter of a sphere;
that can diffuse along;a: 1.65 Å, b: 4.89 Å, c: 1.58 Å
Accessible volume:;13.11 %

File: Assets/Resources/Framework_Info/SSY_data.csv
Parameter;Value
Crystal System;orthorhombic
Space Group;P m m n (# 59)
Unit cell lengths;a = 5.2576 Å, b = 22.5789 Å, c = 13.9768 Å
Unit cell angles;α = 90.000°, β = 90.000°, γ = 90.000°
Volume;1659.2 cubic Å
Framework density;16.9 T/1000 cubic Å
Ring sizes (# T-atoms);12 6 5 4
Channel dimensionality;Topological (pore opening > 6-ring)
; 1-dimensional
Maximum diameter of a sphere;
that can be included;7.1 Å
Maximum diameter of a sphere;
that can diffuse along;a: 1.67 Å, b: 1.57 Å, c: 5.75 Å
Accessible volume:;12.17 %
