Repository: morazov/ZeolitesVR

# ZeolitesVR

This Unity project implements a virtual reality environment to visualize zeolite frameworks. The resulting build is sufficiently optimized to run on standalone devices such as Quest 2. However, PCVR should be used for a smoother experience, if available.

The frameworks are rendered procedurally from pre-computed atomic coordiantes (see [the Zeolite_CIF_Parser repo](https://github.com/morazov/Zeolite_CIF_Parser) for details). All frameworks listed on the [IZA Database of Zeolite Structures](https://america.iza-structure.org/IZA-SC/ftc_table.php) are included in this project, along with a summary of their crystallographic information.

File: Assets/Resources/Framework_Info/STF_data.csv
Parameter;Value
Crystal System;monoclinic
Space Group;C 1 2/m 1 (# 12)
Unit cell lengths;a = 14.1040 Å, b = 18.2050 Å, c = 7.4770 Å
Unit cell angles;α = 90.000°, β = 98.989°, γ = 90.000°
Volume;1896.3 cubic Å
Framework density;16.9 T/1000 cubic Å
Ring sizes (# T-atoms);10 6 5 4
Channel dimensionality;Topological (pore opening > 6-ring)
; 1-dimensional
Maximum diameter of a sphere;
that can be included;7.63 Å
Maximum diameter of a sphere;
that can diffuse along;a: 1.57 Å, b: 1.26 Å, c: 5.44 Å
Accessible volume:;15.39 %

File: Assets/Resources/Framework_Info/STI_data.csv
Parameter;Value
Crystal System;orthorhombic
Space Group;F m m m (# 69)
Unit cell lengths;a = 13.5020 Å, b = 17.8020 Å, c = 17.9420 Å
Unit cell angles;α = 90.000°, β = 90.000°, γ = 90.000°
Volume;4312.6 cubic Å
Framework density;16.7 T/1000 cubic Å
Ring sizes (# T-atoms);10 8 6 5 4
Channel dimensionality;Topological (pore opening > 6-ring)
; 2-dimensional
Maximum diameter of a sphere;
that can be included;6.29 Å
Maximum diameter of a sphere;
that can diffuse along;a: 4.94 Å, b: 2.96 Å, c: 1.85 Å
Accessible volume:;13.27 %

File: Assets/Resources/Framework_Info/STO_data.csv
Parameter;Value
Crystal System;monoclinic
Space Group;P 1 2/m 1 (# 10)
Unit cell lengths;a = 29.8857 Å, b = 8.3897 Å, c = 24.7314 Å
Unit cell angles;α = 90.000°, β = 105.048°, γ = 90.000°
Volume;5988.4 cubic Å
Framework density;18.7 T/1000 cubic Å
Ring sizes (# T-atoms);12 6 5 4
Channel dimensionality;Topological (pore opening > 6-ring)
; 1-dimensional
Maximum diameter of a sphere;
that can be included;6.8 Å
Maximum diameter of a sphere;
that can diffuse along;a: 1.72 Å, b: 6.09 Å, c: 2.07 Å
Accessible volume:;9.94 %

File: Assets/Resources/Framework_Info/STT_data.csv
Parameter;Value
Crystal System;monoclinic
Space Group;P 1 21/n 1 (# 14)
Unit cell lengths;a = 13.0500 Å, b = 21.8530 Å, c = 13.5730 Å
Unit cell angles;α = 90.000°, β = 102.905°, γ = 90.000°
Volume;3773.0 cubic Å
Framework density;17.0 T/1000 cubic Å
Ring sizes (# T-atoms);9 7 6 5 4
Channel dimensionality;Topological (pore opening > 6-ring)
; 2-dimensional
Maximum diameter of a sphere;
that can be included;7.04 Å
Maximum diameter of a sphere;
that can diffuse along;a: 2.76 Å, b: 1.89 Å, c: 2.76 Å
Accessible volume:;13.90 %

File: Assets/Resources/Framework_Info/STW_data.csv
Parameter;Value
Crystal System;hexagonal
Space Group;P 61 2 2 (# 178)
Unit cell lengths;a = 11.8870 Å, b = 11.8870 Å, c = 29.9150 Å
Unit cell angles;α = 90.000°, β = 90.000°, γ = 120.000°
Volume;3660.8 cubic Å
Framework density;16.4 T/1000 cubic Å
Ring sizes (# T-atoms);10 8 5 4
Channel dimensionality;Topological (pore opening > 6-ring)
; 3-dimensional
Maximum diameter of a sphere;
that can be included;5.43 Å
Maximum diameter of a sphere;
that can diffuse along;a: 3.38 Å, b: 3.38 Å, c: 4.88 Å
Accessible volume:;13.93 %

File: Assets/Resources/Framework_Info/SVR_data.csv
Parameter;Value
Crystal System;monoclinic
Space Group;C 1 c 1 (# 9)
Unit cell lengths;a = 20.4085 Å, b = 13.3040 Å, c = 20.1656 Å
Unit cell angles;α = 90.000°, β = 102.330°, γ = 90.000°
Volume;5349.0 cubic Å
Framework density;17.2 T/1000 cubic Å
Ring sizes (# T-atoms);10 6 5 4
Channel dimensionality;Topological (pore opening > 6-ring)
; 3-dimensional
Maximum diameter of a sphere;
that can be included;5.85 Å
Maximum diameter of a sphere;
that can diffuse along;a: 4.65 Å, b: 4.65 Å, c: 4.65 Å
Accessible volume:;10.75 %

File: Assets/Resources/Framework_Info/SVV_data.csv
Parameter;Value
Crystal System;monoclinic
Space Group;C 1 2/m 1 (# 12)
Unit cell lengths;a = 13.1231 Å, b = 13.3734 Å, c = 21.2620 Å
Unit cell angles;α = 90.000°, β = 123.642°, γ = 90.000°
Volume;3106.6 cubic Å
Framework density;18.0 T/1000 cubic Å
Ring sizes (# T-atoms);6 5 4
Channel dimensionality;Topological (pore opening > 6-ring)
; 0-dimensional
Maximum diameter of a sphere;
that can be included;6.41 Å
Maximum diameter of a sphere;
that can diffuse along;a: 1.94 Å, b: 1.62 Å, c: 1.94 Å
Accessible volume:;0.00 %

File: Assets/Resources/Framework_Info/SVY_data.csv
Parameter;Value
Crystal System;hexagonal
Space Group;P 63 m c (# 186)
Unit cell lengths;a = 14.4047 Å, b = 14.4047 Å, c = 50.3545 Å
Unit cell angles;α = 90.000°, β = 90.000°, γ = 120.000°
Volume;9048.5 cubic Å
Framework density;15.7 T/1000 cubic Å
Ring sizes (# T-atoms);14 10 6 5 4
Channel dimensionality;Topological (pore opening > 6-ring)
; 2-dimensional
Maximum diameter of a sphere;
that can be included;8.44 Å
Maximum diameter of a sphere;
that can diffuse along;a: 4.9 Å, b: 4.9 Å, c: 2.6 Å
Accessible volume:;16.26 %

File: Assets/Resources/Framework_Info/SYT_data.csv
Parameter;Value
Crystal System;tetragonal
Space Group;I 4/m c m (# 140)
Unit cell lengths;a = 27.3420 Å, b = 27.3420 Å, c = 13.9854 Å
Unit cell angles;α = 90.000°, β = 90.000°, γ = 90.000°
Volume;10455.3 cubic Å
Framework density;12.2 T/1000 cubic Å
Ring sizes (# T-atoms);24 8 6 4
Channel dimensionality;Topological (pore opening > 6-ring)
; 3-dimensional
Maximum diameter of a sphere;
that can be included;8.29 Å
Maximum diameter of a sphere;
that can diffuse along;a: 3.73 Å, b: 3.73 Å, c: 6.82 Å
Accessible volume:;27.95 %

File: Assets/Resources/Framework_Info/SZR_data.csv
Parameter;Value
Crystal System;orthorhombic
Space Group;C m m m (# 65)
Unit cell lengths;a = 18.8696 Å, b = 14.4008 Å, c = 7.5140 Å
Unit cell angles;α = 90.000°, β = 90.000°, γ = 90.000°
Volume;2041.8 cubic Å
Framework density;17.6 T/1000 cubic Å
Ring sizes (# T-atoms);10 8 6 5 4
Channel dimensionality;Topological (pore opening > 6-ring)
; 3-dimensional
Maximum diameter of a sphere;
that can be included;6.27 Å
Maximum diameter of a sphere;
that can diffuse along;a: 3.32 Å, b: 3.32 Å, c: 4.69 Å
Accessible volume:;9.33 %

File: Assets/Resources/Framework_Info/TER_data.csv
Parameter;Value
Crystal System;orthorhombic
Space Group;C m c m (# 63)
Unit cell lengths;a = 9.8070 Å, b = 23.6460 Å, c = 20.2420 Å
Unit cell angles;α = 90.000°, β = 90.000°, γ = 90.000°
Volume;4694.1 cubic Å
Framework density;17.0 T/1000 cubic Å
Ring sizes (# T-atoms);10 6 5 4
Channel dimensionality;Topological (pore opening > 6-ring)
; 2-dimensional
Maximum diameter of a sphere;
that can be included;6.94 Å
Maximum diameter of a sphere;
that can diffuse along;a: 5.16 Å, b: 1.94 Å, c: 4.74 Å
Accessible volume:;12.77 %

File: Assets/Resources/Framework_Info/THO_data.csv
Parameter;Value
Crystal System;orthorhombic
Space Group;P m m a (# 51)
Unit cell lengths;a = 14.0000 Å, b = 7.0000 Å, c = 6.4820 Å
Unit cell angles;α = 90.000°, β = 90.000°, γ = 90.000°
Volume;635.2 cubic Å
Framework density;15.7 T/1000 cubic Å
Ring sizes (# T-atoms);8 4
Channel dimensionality;Topological (pore opening > 6-ring)
; 3-dimensional
Maximum diameter of a sphere;
that can be included;5.15 Å
Maximum diameter of a sphere;
that can diffuse along;a: 3.26 Å, b: 3 Å, c: 3.69 Å
Accessible volume:;9.94 %

File: Assets/Resources/Framework_Info/TON_data.csv
Parameter;Value
Crystal System;orthorhombic
Space Group;C m c m (# 63)
Unit cell lengths;a = 14.1050 Å, b = 17.8420 Å, c = 5.2560 Å
Unit cell angles;α = 90.000°, β = 90.000°, γ = 90.000°
Volume;1322.7 cubic Å
Framework density;18.1 T/1000 cubic Å
Ring sizes (# T-atoms);10 6 5
Channel dimensionality;Topological (pore opening > 6-ring)
; 1-dimensional
Maximum diameter of a sphere;
that can be included;5.71 Å
Maximum diameter of a sphere;
that can diffuse along;a: 2.31 Å, b: 1.56 Å, c: 5.11 Å
Accessible volume:;8.04 %

File: Assets/Resources/Framework_Info/TSC_data.csv
Parameter;Value
Crystal System;cubic
Space Group;F m -3 m (# 225)
Unit cell lengths;a = 30.7420 Å, b = 30.7420 Å, c = 30.7420 Å
Unit cell angles;α = 90.000°, β = 90.000°, γ = 90.000°
Volume;29053.4 cubic Å
Framework density;13.2 T/1000 cubic Å
Ring sizes (# T-atoms);8 6 4
Channel dimensionality;Topological (pore opening > 6-ring)
; 3-dimensional
Maximum diameter of a sphere;
that can be included;16.45 Å
Maximum diameter of a sphere;
that can diffuse along;a: 4.08 Å, b: 4.08 Å, c: 4.08 Å
Accessible volume:;27.85 %

File: Assets/Resources/Framework_Info/UEI_data.csv
Parameter;Value
Crystal System;orthorhombic
Space Group;F m m 2 (# 42)
Unit cell lengths;a = 19.4603 Å, b = 9.3507 Å, c = 15.1067 Å
Unit cell angles;α = 90.000°, β = 90.000°, γ = 90.000°
Volume;2748.9 cubic Å
Framework density;17.5 T/1000 cubic Å
Ring sizes (# T-atoms);8 6 4
Channel dimensionality;Topological (pore opening > 6-ring)
; 2-dimensional
Maximum diameter of a sphere;
that can be included;5.6 Å
Maximum diameter of a sphere;
that can diffuse along;a: 1.9 Å, b: 3.77 Å, c: 3.15 Å
Accessible volume:;6.53 %

File: Assets/Resources/Framework_Info/UFI_data.csv
Parameter;Value
Crystal System;tetragonal
Space Group;I 4/m m m (# 139)
Unit cell lengths;a = 12.1250 Å, b = 12.1250 Å, c = 28.6362 Å
Unit cell angles;α = 90.000°, β = 90.000°, γ = 90.000°
Volume;4210.0 cubic Å
Framework density;15.2 T/1000 cubic Å
Ring sizes (# T-atoms);8 6 4
Channel dimensionality;Topological (pore opening > 6-ring)
; 2-dimensional
Maximum diameter of a sphere;
that can be included;10.09 Å
Maximum diameter of a sphere;
that can diffuse along;a: 3.89 Å, b: 3.89 Å, c: 1.88 Å
Accessible volume:;19.74 %

File: Assets/Resources/Framework_Info/UOE_data.csv
Parameter;Value
Crystal System;monoclinic
Space Group;P 1 2/m 1 (# 10)
Unit cell lengths;a = 9.0869 Å, b = 7.5548 Å, c = 10.4761 Å
Unit cell angles;α = 90.000°, β = 108.330°, γ = 90.000°
Volume;682.7 cubic Å
Framework density;17.6 T/1000 cubic Å
Ring sizes (# T-atoms);10 8 6 5 4
Channel dimensionality;Topological (pore opening > 6-ring)
; 3-dimensional
Maximum diameter of a sphere;
that can be included;4.96 Å
Maximum diameter of a sphere;
that can diffuse along;a: 3.72 Å, b: 4.43 Å, c: 3.01 Å
Accessible volume:;8.94 %

File: Assets/Resources/Framework_Info/UOS_data.csv
Parameter;Value
Crystal System;orthorhombic
Space Group;P m m a (# 51)
Unit cell lengths;a = 19.9055 Å, b = 7.5460 Å, c = 9.0683 Å
Unit cell angles;α = 90.000°, β = 90.000°, γ = 90.000°
Volume;1362.1 cubic Å
Framework density;17.6 T/1000 cubic Å
Ring sizes (# T-atoms);10 8 6 5 4
Channel dimensionality;Topological (pore opening > 6-ring)
; 3-dimensional
Maximum diameter of a sphere;
that can be included;5.85 Å
Maximum diameter of a sphere;
that can diffuse along;a: 2.6 Å, b: 4.24 Å, c: 3.05 Å
Accessible volume:;9.02 %

File: Assets/Resources/Framework_Info/UOV_data.csv
Parameter;Value
Crystal System;orthorhombic
Space Group;A m m 2 (# 38)
Unit cell lengths;a = 12.7177 Å, b = 21.9894 Å, c = 38.7639 Å
Unit cell angles;α = 90.000°, β = 90.000°, γ = 90.000°
Volume;10840.5 cubic Å
Framework density;16.2 T/1000 cubic Å
Ring sizes (# T-atoms);12 10 8 6 5 4
Channel dimensionality;Topological (pore opening > 6-ring)
; 3-dimensional
Maximum diameter of a sphere;
that can be included;6.98 Å
Maximum diameter of a sphere;
that can diffuse along;a: 6.44 Å, b: 5.38 Å, c: 5.03 Å
Accessible volume:;17.13 %

File: Assets/Resources/Framework_Info/UOZ_data.csv
Parameter;Value
Crystal System;tetragonal
Space Group;P 4/n n c (# 126)
Unit cell lengths;a = 8.6209 Å, b = 8.6209 Å, c = 27.5436 Å
Unit cell angles;α = 90.000°, β = 90.000°, γ = 90.000°
Volume;2047.0 cubic Å
Framework density;19.5 T/1000 cubic Å
Ring sizes (# T-atoms);6 4
Channel dimensionality;Topological (pore opening > 6-ring)
; 0-dimensional
Maximum diameter of a sphere;
that can be included;5.43 Å
Maximum diameter of a sphere;
that can diffuse along;a: 1.49 Å, b: 1.49 Å, c: 1.32 Å
Accessible volume:;0.00 %

File: Assets/Resources/Framework_Info/USI_data.csv
Parameter;Value
Crystal System;monoclinic
Space Group;C 1 2/m 1 (# 12)
Unit cell lengths;a = 21.1195 Å, b = 12.9714 Å, c = 9.6722 Å
Unit cell angles;α = 90.000°, β = 108.370°, γ = 90.000°
Volume;2514.7 cubic Å
Framework density;15.9 T/1000 cubic Å
Ring sizes (# T-atoms);12 10 6 4
Channel dimensionality;Topological (pore opening > 6-ring)
; 2-dimensional
Maximum diameter of a sphere;
that can be included;6.76 Å
Maximum diameter of a sphere;
that can diffuse along;a: 1.73 Å, b: 4.04 Å, c: 6.28 Å
Accessible volume:;17.47 %

File: Assets/Resources/Framework_Info/UTL_data.csv
Parameter;Value
Crystal System;monoclinic
Space Group;C 1 2/m 1 (# 12)
Unit cell lengths;a = 28.9964 Å, b = 13.9679 Å, c = 12.4493 Å
Unit cell angles;α = 90.000°, β = 104.910°, γ = 90.000°
Volume;4872.5 cubic Å
Framework density;15.6 T/1000 cubic Å
Ring sizes (# T-atoms);14 12 6 5 4
Channel dimensionality;Topological (pore opening > 6-ring)
; 2-dimensional
Maximum diameter of a sphere;
that can be included;9.3 Å
Maximum diameter of a sphere;
that can diffuse along;a: 1.38 Å, b: 5.77 Å, c: 7.61 Å
Accessible volume:;21.88 %

File: Assets/Resources/Framework_Info/UWY_data.csv
Parameter;Value
Crystal System;orthorhombic
Space Group;P m m m (# 47)
Unit cell lengths;a = 25.1100 Å, b = 12.7330 Å, c = 11.5100 Å
Unit cell angles;α = 90.000°, β = 90.000°, γ = 90.000°
Volume;3680.0 cubic Å
Framework density;16.3 T/1000 cubic Å
Ring sizes (# T-atoms);12 10 6 5 4
Channel dimensionality;Topological (pore opening > 6-ring)
; 3-dimensional
Maximum diameter of a sphere;
that can be included;8.78 Å
Maximum diameter of a sphere;
that can diffuse along;a: 4.96 Å, b: 5.45 Å, c: 6.11 Å
Accessible volume:;16.18 %

File: Assets/Resources/Framework_Info/VET_data.csv
Parameter;Value
Crystal System;tetragonal
Space Group;P -4 (# 81)
Unit cell lengths;a = 13.0480 Å, b = 13.0480 Å, c = 4.9480 Å
Unit cell angles;α = 90.000°, β = 90.000°, γ = 90.000°
Volume;842.4 cubic Å
Framework density;20.2 T/1000 cubic Å
Ring sizes (# T-atoms);12 8 7 6 5
Channel dimensionality;Topological (pore opening > 6-ring)
; 1-dimensional
Maximum diameter of a sphere;
that can be included;6.39 Å
Maximum diameter of a sphere;
that can diffuse along;a: 1.51 Å, b: 1.51 Å, c: 5.98 Å
Accessible volume:;7.82 %

File: Assets/Resources/Framework_Info/VFI_data.csv
Parameter;Value
Crystal System;hexagonal
Space Group;P 63/m c m (# 193)
Unit cell lengths;a = 18.2840 Å, b = 18.2840 Å, c = 8.5890 Å
Unit cell angles;α = 90.000°, β = 90.000°, γ = 120.000°
Volume;2486.7 cubic Å
Framework density;14.5 T/1000 cubic Å
Ring sizes (# T-atoms);18 6 4
Channel dimensionality;Topological (pore opening > 6-ring)
; 1-dimensional
Maximum diameter of a sphere;
that can be included;12.03 Å
Maximum diameter of a sphere;
that can diffuse along;a: 2.4 Å, b: 2.4 Å, c: 11.39 Å
Accessible volume:;25.40 %

File: Assets/Resources/Framework_Info/VNI_data.csv
Parameter;Value
Crystal System;tetragonal
Space Group;P 42/n c m (# 138)
Unit cell lengths;a = 10.0020 Å, b = 10.0020 Å, c = 34.1410 Å
Unit cell angles;α = 90.000°, β = 90.000°, γ = 90.000°
Volume;3415.5 cubic Å
Framework density;17.6 T/1000 cubic Å
Ring sizes (# T-atoms);8 5 4 3
Channel dimensionality;Topological (pore opening > 6-ring)
; 3-dimensional
Maximum diameter of a sphere;
that can be included;4.8 Å
Maximum diameter of a sphere;
that can diffuse along;a: 3.16 Å, b: 3.16 Å, c: 2.53 Å
Accessible volume:;4.66 %

File: Assets/Resources/Framework_Info/VSV_data.csv
Parameter;Value
Crystal System;tetragonal
Space Group;I 41/a m d (# 141)
Unit cell lengths;a = 7.1560 Å, b = 7.1560 Å, c = 41.8420 Å
Unit cell angles;α = 90.000°, β = 90.000°, γ = 90.000°
Volume;2142.7 cubic Å
Framework density;16.8 T/1000 cubic Å
Ring sizes (# T-atoms);9 8 5 4 3
Channel dimensionality;Topological (pore opening > 6-ring)
; 3-dimensional
Maximum diameter of a sphere;
that can be included;4.31 Å
Maximum diameter of a sphere;
that can diffuse along;a: 3.77 Å, b: 3.77 Å, c: 2.9 Å
Accessible volume:;6.43 %

File: Assets/Resources/Framework_Info/WEI_data.csv
Parameter;Value
Crystal System;orthorhombic
Space Group;C c c m (# 66)
Unit cell lengths;a = 11.8030 Å, b = 10.2780 Å, c = 9.9890 Å
Unit cell angles;α = 90.000°, β = 90.000°, γ = 90.000°
Volume;1211.8 cubic Å
Framework density;16.5 T/1000 cubic Å
Ring sizes (# T-atoms);10 8 6 4 3
Channel dimensionality;Topological (pore opening > 6-ring)
; 3-dimensional
Maximum diameter of a sphere;
that can be included;4.19 Å
Maximum diameter of a sphere;
that can diffuse along;a: 3.43 Å, b: 3.43 Å, c: 3.46 Å
Accessible volume:;7.82 %

File: Assets/Resources/Framework_Info/WEN_data.csv
Parameter;Value
Crystal System;hexagonal
Space Group;P -6 2 m (# 189)
Unit cell lengths;a = 13.5870 Å, b = 13.5870 Å, c = 7.5570 Å
Unit cell angles;α = 90.000°, β = 90.000°, γ = 120.000°
Volume;1208.2 cubic Å
Framework density;16.6 T/1000 cubic Å
Ring sizes (# T-atoms);10 8 6 4
Channel dimensionality;Topological (pore opening > 6-ring)
; 3-dimensional
Maximum diameter of a sphere;
that can be included;5.53 Å
Maximum diameter of a sphere;
that can diffuse along;a: 4.84 Å, b: 4.84 Å, c: 3.16 Å
Accessible volume:;11.58 %

File: Assets/Resources/Framework_Info/YFI_data.csv
Parameter;Value
Crystal System;orthorhombic
Space Group;C m m m (# 65)
Unit cell lengths;a = 18.1807 Å, b = 31.8406 Å, c = 12.6407 Å
Unit cell angles;α = 90.000°, β = 90.000°, γ = 90.000°
Volume;7317.5 cubic Å
Framework density;16.4 T/1000 cubic Å
Ring sizes (# T-atoms);12 8 6 5 4
Channel dimensionality;Topological (pore opening > 6-ring)
; 3-dimensional
Maximum diameter of a sphere;
that can be included;7.97 Å
Maximum diameter of a sphere;
that can diffuse along;a: 6.18 Å, b: 6.18 Å, c: 3.6 Å
Accessible volume:;15.37 %

File: Assets/Resources/Framework_Info/YUG_data.csv
Parameter;Value
Crystal System;monoclinic
Space Group;C 1 2/m 1 (# 12)
Unit cell lengths;a = 10.2480 Å, b = 13.7880 Å, c = 6.7820 Å
Unit cell angles;α = 90.000°, β = 111.545°, γ = 90.000°
Volume;891.4 cubic Å
Framework density;18.0 T/1000 cubic Å
Ring sizes (# T-atoms);8 5 4
Channel dimensionality;Topological (pore opening > 6-ring)
; 2-dimensional
Maximum diameter of a sphere;
that can be included;4.49 Å
Maximum diameter of a sphere;
that can diffuse along;a: 3.08 Å, b: 1.44 Å, c: 3.12 Å
Accessible volume:;5.70 %

File: Assets/Resources/Framework_Info/ZON_data.csv
Parameter;Value
Crystal System;orthorhombic
Space Group;P b c m (# 57)
Unit cell lengths;a = 6.9180 Å, b = 14.8700 Å, c = 17.2360 Å
Unit cell angles;α = 90.000°, β = 90.000°, γ = 90.000°
Volume;1773.1 cubic Å
Framework density;18.0 T/1000 cubic Å
Ring sizes (# T-atoms);8 6 4
Channel dimensionality;Topological (pore opening > 6-ring)
; 2-dimensional
Maximum diameter of a sphere;
that can be included;5.83 Å
Maximum diameter of a sphere;
that can diffuse along;a: 2.63 Å, b: 3.52 Å, c: 1.58 Å
Accessible volume:;8.07 %
